Repository: NREL/battery_capacity_from_eis

# Predicting battery capacity from impedance at varying temperature and state-of-charge using machine-learning

Paul Gasper<sup>1,*</sup>, Andrew Schiek<sup>1</sup>, Kandler Smith<sup>1</sup>, Yuta Shimonishi<sup>2</sup>, Shuhei Yoshida<sup>2</sup>

<sup>1</sup> National Renewable Energy Laboratory, Golden, CO, USA

<sup>2</sup> DENSO CORPORATION, Kariya, Aichi, Japan

<sup>*</sup> Corresponding author: Paul.Gasper@nrel.gov, pauljgasper@gmail.com

This repository provides the data and code used in the work "Predicting battery capacity from impedance at varying temperature and state-of-charge using machine-learning". This work uses machine-learning to develop models predicting battery capacity from impedance recorded at varying temperature and state-of-charge from 32 large-format NMC/Gr Li-ion batteries throughout the course of a 500-day aging study. The data set is comprised of a total of 727 electrochemical impedance spectroscopy (EIS) measurements, 622 DC internal resistance measurements, and 1216 capacity measurements. Further information on the aging study and observed degradation trends is reported in [Smith et al, (2021) JES *168* 100530](https://iopscience.iop.org/article/10.1149/1945-7111/ac2ebd/pdf).
Modeling is performed in MATLAB, with some data processing conducted using Python. A wide variety of feature engineering approaches with mutliple types of regression models are searched to find the optimal modeling approach, using a machine-learning pipeline approach in the style of the Python library sklearn, automating the investigation of thousands of potential models. Model performance is evaluated using both cross-validation within the training set (about 70% of the data) and testing on held-out data (about 30% of the data). An example result below uses impedance data from just two frequencies as inputs to a random forest model, trained using weights to help correct the model for imbalance of the data set, acheiving 2.6% mean absolute error on unseen data (left axes below). Models were interrogated with a variety of approaches, such as partial dependence (middle axes). The exhaustive search for the best model using any two frequencies helps inform rules for selecting frequencies that are sensitive to battery health but tolerant to the variation of temperature and SOC, suggesting that impedance near 10<sup>0</sup> Hz and 10<sup>3</sup> Hz is most effective for this data set; this approach could easily be replicated for other data sets to determine critical frequencies for other battery formats or chemistries. The best result achieves an error of 1.9% on test data using an ensemble of linear, GPR, and RF models.

## Repository structure and MATLAB file order

Paper figures and results can be replicated by running the associated MATLAB files in order. Python code for ECM modeling and ANN training are included in the python folder, but do not need to be run, as the outputs are saved and uploaded in the repository. A csv of just the data used for modeling after all data processing steps is saved at 'data/data.csv' (some capacity and DCIR measurements not used for modeling are used for data exploration).

- README.md: this document
- example_Denso_models.m: Replicates some of the more interesting models detailed in the paper and visualizes results. This is the most useful file for rapidly investigating the data and understanding/replicating this work.
- explore_Denso_data.m: Explores the data, creating many of the data exploration plots reported in the paper.
- model_Denso_data.m: Trains, cross-validates, and tests many thousands of possible models (takes many hours). Result files may be several GB.
- data: Data files from both this work and prior work by [Zhang et al (2020)](https://www.nature.com/articles/s41467-020-15235-7.pdf), and MATLAB scripts for processing the data files into a machine-learning ready format. Other data files are stored as '.mat' format.
- functions: Library of MATLAB functions used in this work.
- python: Jupyter notebooks running python code to train a neural network model and to fit equivalent circuit models to the EIS data used in this work.

## Other implementations
A similar approach is demonstrated using Python with the sklearn library  on the data from [Zhang et al (2020)](https://www.nature.com/articles/s41467-020-15235-7.pdf) at https://github.com/battery-data-commons/mrs-sp22-tutorial.

## Citation

Gasper P, Schiek A, Smith K, Shimonishi Y, and Yoshida S. (2022). _Submitted for publication._

File: data/Zhang2020/EIS/EIS_state_III_25C01.txt (part 1 of 32)
time/s	           cycle number	freq/Hz	           Re(Z)/Ohm	  -Im(Z)/Ohm	   |Z|/Ohm	   Phase(Z)/deg
9651.00252	   1.00000	20004.45300	   0.39182	  -0.03055	   0.39301	   4.45806
9651.14552	   1.00000	15829.12600	   0.39693	  -0.01230	   0.39712	   1.77458
9651.28752	   1.00000	12516.70300	   0.40190	   0.00234	   0.40191	  -0.33358
9651.42952	   1.00000	9909.44240	   0.40953	   0.01629	   0.40986	  -2.27833
9651.59352	   1.00000	7835.48000	   0.41789	   0.02743	   0.41879	  -3.75550
9651.79452	   1.00000	6217.24610	   0.42578	   0.03690	   0.42737	  -4.95368
9652.03252	   1.00000	4905.29100	   0.43410	   0.04525	   0.43645	  -5.95087
9652.27152	   1.00000	3881.27370	   0.44436	   0.05228	   0.44742	  -6.71054
9652.50952	   1.00000	3070.98270	   0.45375	   0.06048	   0.45776	  -7.59236
9652.74752	   1.00000	2430.77780	   0.46492	   0.06774	   0.46983	  -8.29009
9652.98552	   1.00000	1923.15370	   0.47449	   0.07460	   0.48032	  -8.93442
9653.22352	   1.00000	1522.43580	   0.48750	   0.08053	   0.49410	  -9.38054
9653.46152	   1.00000	1203.84460	   0.49948	   0.08913	   0.50737	 -10.11742
9653.70052	   1.00000	 952.86591	   0.51345	   0.09489	   0.52215	 -10.47034
9653.93852	   1.00000	 754.27557	   0.52816	   0.10024	   0.53759	 -10.74599
9654.17552	   1.00000	 596.71857	   0.54470	   0.10632	   0.55498	 -11.04445
9654.41352	   1.00000	 471.96338	   0.55909	   0.11339	   0.57047	 -11.46450
9654.65252	   1.00000	 373.20856	   0.57937	   0.11832	   0.59133	 -11.54202
9654.89052	   1.00000	 295.47278	   0.59775	   0.12671	   0.61103	 -11.96799
9655.12952	   1.00000	 233.87738	   0.61838	   0.13259	   0.63244	 -12.10218
9655.36752	   1.00000	 185.05922	   0.63747	   0.13929	   0.65252	 -12.32597
9655.60352	   1.00000	 146.35823	   0.65780	   0.14563	   0.67373	 -12.48302
9655.84052	   1.00000	 115.77804	   0.68116	   0.15110	   0.69772	 -12.50692
9656.07452	   1.00000	  91.67210	   0.70541	   0.15720	   0.72272	 -12.56337
9656.31952	   1.00000	  72.51701	   0.73209	   0.16399	   0.75023	 -12.62628
9656.54852	   1.00000	  57.36816	   0.75849	   0.16996	   0.77730	 -12.62998
9656.78552	   1.00000	  45.36290	   0.78953	   0.17471	   0.80863	 -12.47758
9657.01752	   1.00000	  35.93134	   0.81848	   0.17428	   0.83683	 -12.02034
9657.26852	   1.00000	  28.40909	   0.84987	   0.17318	   0.86734	 -11.51724
9657.48252	   1.00000	  22.48202	   0.88286	   0.16959	   0.89900	 -10.87337
9657.74752	   1.00000	  17.79613	   0.91181	   0.16094	   0.92591	 -10.00991
9657.99952	   1.00000	  14.06813	   0.94100	   0.15015	   0.95291	  -9.06582
9658.21552	   1.00000	  11.14480	   0.96192	   0.13683	   0.97160	  -8.09580
9658.48352	   1.00000	   8.81772	   0.98421	   0.12302	   0.99187	  -7.12465
9658.66152	   1.00000	   6.97545	   1.00126	   0.11281	   1.00760	  -6.42854
9658.87952	   1.00000	   5.51730	   1.01089	   0.09913	   1.01574	  -5.60065
9659.14852	   1.00000	   4.36941	   1.02323	   0.08633	   1.02687	  -4.82254
9659.48352	   1.00000	   3.45686	   1.03640	   0.07778	   1.03932	  -4.29183
9659.90252	   1.00000	   2.73547	   1.04718	   0.07472	   1.04984	  -4.08145
9660.42752	   1.00000	   2.16054	   1.05243	   0.07428	   1.05505	  -4.03742
9661.08652	   1.00000	   1.70952	   1.05404	   0.07197	   1.05650	  -3.90602
9661.91552	   1.00000	   1.35352	   1.05570	   0.06669	   1.05780	  -3.61481
9662.95852	   1.00000	   1.07079	   1.06026	   0.05919	   1.06192	  -3.19507
9664.27252	   1.00000	   0.84734	   1.06999	   0.05202	   1.07126	  -2.78336
9665.92752	   1.00000	   0.67072	   1.08473	   0.04821	   1.08580	  -2.54464
9668.01652	   1.00000	   0.53067	   1.10574	   0.05297	   1.10701	  -2.74245
9670.65352	   1.00000	   0.41976	   1.12356	   0.07142	   1.12583	  -3.63727
9673.98452	   1.00000	   0.33183	   1.13035	   0.10056	   1.13481	  -5.08383
9678.19052	   1.00000	   0.26261	   1.11895	   0.12926	   1.12639	  -6.58955
9683.49852	   1.00000	   0.20791	   1.09475	   0.14330	   1.10409	  -7.45768
9690.20352	   1.00000	   0.16452	   1.06802	   0.13432	   1.07643	  -7.16804
9698.67952	   1.00000	   0.13007	   1.05723	   0.10072	   1.06201	  -5.44223
9709.36952	   1.00000	   0.10309	   1.08066	   0.05349	   1.08198	  -2.83342
9722.88352	   1.00000	   0.08153	   1.15695	   0.01754	   1.15709	  -0.86860
9739.98152	   1.00000	   0.06443	   1.26961	   0.02416	   1.26984	  -1.09014
9761.56752	   1.00000	   0.05102	   1.41821	   0.11901	   1.42319	  -4.79685
9788.81052	   1.00000	   0.04042	   1.51650	   0.31792	   1.54947	 -11.84002
9823.30652	   1.00000	   0.03192	   1.48468	   0.57825	   1.59331	 -21.27980
9866.85353	   1.00000	   0.02528	   1.29249	   0.80068	   1.52040	 -31.77765
9921.91853	   1.00000	   0.01999	   0.96163	   0.86385	   1.29267	 -41.93392
25727.87123	   2.00000	20004.45300	   0.39300	  -0.03107	   0.39423	   4.52026
25728.01423	   2.00000	15829.12600	   0.39953	  -0.01235	   0.39972	   1.77017
25728.15623	   2.00000	12516.70300	   0.40492	   0.00314	   0.40493	  -0.44499
25728.29823	   2.00000	9909.44240	   0.41238	   0.01611	   0.41269	  -2.23755
25728.46223	   2.00000	7835.48000	   0.41990	   0.02717	   0.42077	  -3.70204
25728.66323	   2.00000	6217.24610	   0.42763	   0.03678	   0.42920	  -4.91653
25728.90123	   2.00000	4905.29100	   0.43647	   0.04598	   0.43888	  -6.01382
25729.14023	   2.00000	3881.27370	   0.44710	   0.05557	   0.45054	  -7.08463
25729.37823	   2.00000	3070.98270	   0.45665	   0.05964	   0.46053	  -7.44126
25729.61623	   2.00000	2430.77780	   0.46545	   0.06870	   0.47050	  -8.39568
25729.85423	   2.00000	1923.15370	   0.47736	   0.07557	   0.48330	  -8.99532
25730.09223	   2.00000	1522.43580	   0.48984	   0.08248	   0.49674	  -9.55822
25730.33023	   2.00000	1203.84460	   0.50253	   0.08719	   0.51003	  -9.84266
25730.56923	   2.00000	 952.86591	   0.51707	   0.09405	   0.52555	 -10.30875
25730.80723	   2.00000	 754.27557	   0.53220	   0.10096	   0.54169	 -10.74154
25731.04423	   2.00000	 596.71857	   0.54770	   0.10833	   0.55831	 -11.18859
25731.28223	   2.00000	 471.96338	   0.56623	   0.11347	   0.57749	 -11.33195
25731.52123	   2.00000	 373.20856	   0.58196	   0.12233	   0.59468	 -11.87056
25731.75923	   2.00000	 295.47278	   0.60074	   0.12735	   0.61409	 -11.96835
25731.99823	   2.00000	 233.87738	   0.62082	   0.13360	   0.63503	 -12.14453
25732.23623	   2.00000	 185.05922	   0.64143	   0.14011	   0.65655	 -12.32136
25732.47223	   2.00000	 146.35823	   0.66243	   0.14594	   0.67832	 -12.42398
25732.70923	   2.00000	 115.77804	   0.68590	   0.15378	   0.70292	 -12.63698
25732.94323	   2.00000	  91.67210	   0.70984	   0.15823	   0.72726	 -12.56631
25733.18823	   2.00000	  72.51701	   0.73635	   0.16443	   0.75448	 -12.58789
25733.41723	   2.00000	  57.36816	   0.76300	   0.16947	   0.78159	 -12.52275
25733.65423	   2.00000	  45.36290	   0.79336	   0.17338	   0.81208	 -12.32721
25733.88623	   2.00000	  35.93134	   0.82358	   0.17456	   0.84187	 -11.96705
25734.13723	   2.00000	  28.40909	   0.85603	   0.17430	   0.87359	 -11.50896
25734.35123	   2.00000	  22.48202	   0.88662	   0.16832	   0.90245	 -10.74928
25734.61623	   2.00000	  17.79613	   0.91798	   0.16150	   0.93208	  -9.97822
25734.86823	   2.00000	  14.06813	   0.94697	   0.14784	   0.95844	  -8.87333
25735.08423	   2.00000	  11.14480	   0.96797	   0.13710	   0.97763	  -8.06145
25735.35223	   2.00000	   8.81772	   0.98798	   0.12156	   0.99543	  -7.01434
25735.53023	   2.00000	   6.97545	   1.00675	   0.11100	   1.01285	  -6.29161
25735.74823	   2.00000	   5.51730	   1.01530	   0.10052	   1.02026	  -5.65426
25736.01723	   2.00000	   4.36941	   1.02556	   0.08908	   1.02942	  -4.96433
25736.35223	   2.00000	   3.45686	   1.03688	   0.07722	   1.03975	  -4.25897
25736.77123	   2.00000	   2.73547	   1.04938	   0.07044	   1.05174	  -3.84040
25737.29623	   2.00000	   2.16054	   1.05932	   0.07086	   1.06169	  -3.82706
25737.95523	   2.00000	   1.70952	   1.06388	   0.07182	   1.06630	  -3.86215
25738.78423	   2.00000	   1.35352	   1.06384	   0.07137	   1.06624	  -3.83829
25739.82723	   2.00000	   1.07079	   1.06474	   0.06731	   1.06687	  -3.61732
25741.14123	   2.00000	   0.84734	   1.06719	   0.06096	   1.06893	  -3.26907
25742.79623	   2.00000	   0.67072	   1.07575	   0.05306	   1.07706	  -2.82361
25744.88523	   2.00000	   0.53067	   1.09261	   0.04675	   1.09361	  -2.44997
25747.52223	   2.00000	   0.41976	   1.11673	   0.05097	   1.11789	  -2.61337
25750.85323	   2.00000	   0.33183	   1.14225	   0.07181	   1.14450	  -3.59736
25755.05923	   2.00000	   0.26261	   1.15467	   0.10705	   1.15962	  -5.29685
25760.36723	   2.00000	   0.20791	   1.14601	   0.14812	   1.15555	  -7.36452
25767.07223	   2.00000	   0.16452	   1.11582	   0.17530	   1.12950	  -8.92824
25775.54823	   2.00000	   0.13007	   1.07472	   0.17373	   1.08868	  -9.18255
25786.23823	   2.00000	   0.10309	   1.04571	   0.13775	   1.05474	  -7.50429
25799.75223	   2.00000	   0.08153	   1.05805	   0.07470	   1.06068	  -4.03835
25816.85023	   2.00000	   0.06443	   1.12467	   0.01578	   1.12479	  -0.80378
25838.43623	   2.00000	   0.05102	   1.27656	  -0.01044	   1.27661	   0.46838
25865.67924	   2.00000	   0.04042	   1.47892	   0.06932	   1.48055	  -2.68364
25900.17524	   2.00000	   0.03192	   1.64264	   0.29495	   1.66891	 -10.17938
25943.72224	   2.00000	   0.02528	   1.67961	   0.63473	   1.79554	 -20.70161
25998.78724	   2.00000	   0.01999	   1.49491	   0.99961	   1.79832	 -33.76968
41586.60145	   3.00000	20004.45300	   0.39386	  -0.02856	   0.39490	   4.14805
41586.74445	   3.00000	15829.12600	   0.40080	  -0.01256	   0.40099	   1.79558
41586.88645	   3.00000	12516.70300	   0.40698	   0.00383	   0.40700	  -0.53909
41587.02845	   3.00000	9909.44240	   0.41430	   0.01654	   0.41463	  -2.28588
41587.19245	   3.00000	7835.48000	   0.42129	   0.02652	   0.42213	  -3.60201
41587.39345	   3.00000	6217.24610	   0.42913	   0.03744	   0.43076	  -4.98627
41587.63145	   3.00000	4905.29100	   0.43864	   0.04544	   0.44099	  -5.91399
41587.87045	   3.00000	3881.27370	   0.44788	   0.05388	   0.45111	  -6.86012
41588.10845	   3.00000	3070.98270	   0.45911	   0.06241	   0.46333	  -7.74146
41588.34645	   3.00000	2430.77780	   0.46902	   0.06990	   0.47420	  -8.47664
41588.58445	   3.00000	1923.15370	   0.47927	   0.07560	   0.48520	  -8.96354
41588.82245	   3.00000	1522.43580	   0.49113	   0.08301	   0.49810	  -9.59326
41589.06045	   3.00000	1203.84460	   0.50603	   0.08877	   0.51376	  -9.94991
41589.29945	   3.00000	 952.86591	   0.51940	   0.09504	   0.52802	 -10.36983
41589.53745	   3.00000	 754.27557	   0.53409	   0.10133	   0.54362	 -10.74284
41589.77445	   3.00000	 596.71857	   0.54922	   0.10982	   0.56009	 -11.30724
41590.01245	   3.00000	 471.96338	   0.56613	   0.11501	   0.57769	 -11.48391
41590.25145	   3.00000	 373.20856	   0.58542	   0.12147	   0.59789	 -11.72209
41590.48945	   3.00000	 295.47278	   0.60363	   0.12707	   0.61686	 -11.88787
41590.72845	   3.00000	 233.87738	   0.62192	   0.13327	   0.63604	 -12.09478
41590.96645	   3.00000	 185.05922	   0.64327	   0.13995	   0.65832	 -12.27382
41591.20245	   3.00000	 146.35823	   0.66573	   0.14616	   0.68159	 -12.38244
41591.43945	   3.00000	 115.77804	   0.68693	   0.15394	   0.70396	 -12.63162
41591.67345	   3.00000	  91.67210	   0.71427	   0.15720	   0.73136	 -12.41229
41591.91845	   3.00000	  72.51701	   0.73895	   0.16424	   0.75698	 -12.53069
41592.14745	   3.00000	  57.36816	   0.76606	   0.17140	   0.78500	 -12.61162
41592.38445	   3.00000	  45.36290	   0.79579	   0.17203	   0.81417	 -12.19836
41592.61645	   3.00000	  35.93134	   0.82570	   0.17557	   0.84416	 -12.00402
41592.86745	   3.00000	  28.40909	   0.85844	   0.17337	   0.87577	 -11.41800
41593.08145	   3.00000	  22.48202	   0.89002	   0.16881	   0.90589	 -10.73956
41593.34645	   3.00000	  17.79613	   0.91988	   0.15880	   0.93349	  -9.79475
41593.59845	   3.00000	  14.06813	   0.94674	   0.15044	   0.95861	  -9.02880
41593.81445	   3.00000	  11.14480	   0.97067	   0.13527	   0.98005	  -7.93340
41594.08245	   3.00000	   8.81772	   0.99041	   0.12365	   0.99810	  -7.11615
41594.26045	   3.00000	   6.97545	   1.00605	   0.10843	   1.01187	  -6.15130
41594.47845	   3.00000	   5.51730	   1.01759	   0.09604	   1.02211	  -5.39186
41594.74745	   3.00000	   4.36941	   1.03261	   0.08643	   1.03622	  -4.78477
41595.08245	   3.00000	   3.45686	   1.04319	   0.08315	   1.04649	  -4.55735
41595.50145	   3.00000	   2.73547	   1.04715	   0.07863	   1.05009	  -4.29441
41596.02645	   3.00000	   2.16054	   1.05122	   0.07094	   1.05361	  -3.86081
41596.68545	   3.00000	   1.70952	   1.05586	   0.06389	   1.05779	  -3.46272
41597.51445	   3.00000	   1.35352	   1.06511	   0.05631	   1.06660	  -3.02621
41598.55745	   3.00000	   1.07079	   1.07788	   0.05259	   1.07916	  -2.79328
41599.87145	   3.00000	   0.84734	   1.09449	   0.05588	   1.09591	  -2.92276
41601.52645	   3.00000	   0.67072	   1.10629	   0.06647	   1.10829	  -3.43834
41603.61545	   3.00000	   0.53067	   1.11103	   0.08441	   1.11423	  -4.34467
41606.25245	   3.00000	   0.41976	   1.10361	   0.10059	   1.10818	  -5.20774
41609.58345	   3.00000	   0.33183	   1.08871	   0.10572	   1.09383	  -5.54612
41613.78946	   3.00000	   0.26261	   1.07640	   0.09622	   1.08069	  -5.10829
41619.09746	   3.00000	   0.20791	   1.07857	   0.07349	   1.08107	  -3.89770
41625.80246	   3.00000	   0.16452	   1.10525	   0.04708	   1.10625	  -2.43921
41634.27846	   3.00000	   0.13007	   1.16191	   0.03522	   1.16244	  -1.73622
41644.96846	   3.00000	   0.10309	   1.24062	   0.06112	   1.24212	  -2.82055
41658.48246	   3.00000	   0.08153	   1.31784	   0.14294	   1.32557	  -6.19030
41675.58046	   3.00000	   0.06443	   1.35755	   0.26537	   1.38324	 -11.06047
41697.16646	   3.00000	   0.05102	   1.31353	   0.42263	   1.37984	 -17.83555
41724.40946	   3.00000	   0.04042	   1.17424	   0.52990	   1.28827	 -24.28815
41758.90546	   3.00000	   0.03192	   0.98229	   0.51422	   1.10874	 -27.63176
41802.45246	   3.00000	   0.02528	   0.84248	   0.34250	   0.90944	 -22.12373
41857.51747	   3.00000	   0.01999	   0.85724	   0.03073	   0.85779	  -2.05337
57307.96373	   4.00000	20004.45300	   0.39506	  -0.02936	   0.39614	   4.24978
57308.10673	   4.00000	15829.12600	   0.40117	  -0.01292	   0.40138	   1.84430
57308.24873	   4.00000	12516.70300	   0.40874	   0.00338	   0.40876	  -0.47339
57308.39073	   4.00000	9909.44240	   0.41694	   0.01629	   0.41726	  -2.23676
57308.55473	   4.00000	7835.48000	   0.42253	   0.02808	   0.42346	  -3.80163
57308.75573	   4.00000	6217.24610	   0.43216	   0.03773	   0.43381	  -4.98981
57308.99373	   4.00000	4905.29100	   0.44019	   0.04595	   0.44258	  -5.95932
57309.23273	   4.00000	3881.27370	   0.45065	   0.05493	   0.45399	  -6.94930
57309.47073	   4.00000	3070.98270	   0.45807	   0.06103	   0.46212	  -7.58858
57309.70873	   4.00000	2430.77780	   0.46931	   0.06937	   0.47441	  -8.40805
57309.94673	   4.00000	1923.15370	   0.48171	   0.07466	   0.48746	  -8.81073
57310.18473	   4.00000	1522.43580	   0.49429	   0.08162	   0.50098	  -9.37646
57310.42273	   4.00000	1203.84460	   0.50634	   0.08940	   0.51417	 -10.01313
57310.66173	   4.00000	 952.86591	   0.52116	   0.09377	   0.52953	 -10.20030
57310.89973	   4.00000	 754.27557	   0.53545	   0.10229	   0.54513	 -10.81535
57311.13673	   4.00000	 596.71857	   0.55143	   0.10943	   0.56218	 -11.22456
57311.37473	   4.00000	 471.96338	   0.56890	   0.11484	   0.58038	 -11.41224
57311.61373	   4.00000	 373.20856	   0.58641	   0.12182	   0.59893	 -11.73518
57311.85173	   4.00000	 295.47278	   0.60446	   0.12713	   0.61768	 -11.87743
57312.09073	   4.00000	 233.87738	   0.62435	   0.13449	   0.63868	 -12.15643
57312.32873	   4.00000	 185.05922	   0.64585	   0.14137	   0.66114	 -12.34647
57312.56473	   4.00000	 146.35823	   0.66655	   0.14598	   0.68235	 -12.35278
57312.80173	   4.00000	 115.77804	   0.69042	   0.15302	   0.70717	 -12.49654
57313.03573	   4.00000	  91.67210	   0.71410	   0.15806	   0.73139	 -12.48058
57313.28073	   4.00000	  72.51701	   0.74072	   0.16277	   0.75839	 -12.39349
57313.50973	   4.00000	  57.36816	   0.76920	   0.17085	   0.78794	 -12.52290
57313.74673	   4.00000	  45.36290	   0.79637	   0.17253	   0.81485	 -12.22374
57313.97873	   4.00000	  35.93134	   0.82762	   0.17474	   0.84587	 -11.92211
57314.22973	   4.00000	  28.40909	   0.86099	   0.17282	   0.87816	 -11.35003
57314.44373	   4.00000	  22.48202	   0.89287	   0.16811	   0.90856	 -10.66289
57314.70873	   4.00000	  17.79613	   0.92165	   0.15954	   0.93536	  -9.82087
57314.96073	   4.00000	  14.06813	   0.94920	   0.14913	   0.96084	  -8.92872
57315.17673	   4.00000	  11.14480	   0.97072	   0.13529	   0.98010	  -7.93414
57315.44473	   4.00000	   8.81772	   0.99326	   0.12362	   1.00092	  -7.09450
57315.62273	   4.00000	   6.97545	   1.00659	   0.11242	   1.01285	  -6.37236
57315.84073	   4.00000	   5.51730	   1.01989	   0.09659	   1.02445	  -5.41024
57316.10973	   4.00000	   4.36941	   1.03281	   0.08505	   1.03630	  -4.70779
57316.44473	   4.00000	   3.45686	   1.04609	   0.08044	   1.04918	  -4.39735
57316.86373	   4.00000	   2.73547	   1.05344	   0.07755	   1.05630	  -4.21041
57317.38873	   4.00000	   2.16054	   1.05642	   0.07398	   1.05900	  -4.00580
57318.04773	   4.00000	   1.70952	   1.05827	   0.06809	   1.06046	  -3.68164
57318.87673	   4.00000	   1.35352	   1.06423	   0.06117	   1.06599	  -3.28938
57319.91973	   4.00000	   1.07079	   1.07303	   0.05379	   1.07437	  -2.86959
57321.23373	   4.00000	   0.84734	   1.08790	   0.04996	   1.08904	  -2.62961
57322.88873	   4.00000	   0.67072	   1.10407	   0.05436	   1.10541	  -2.81897
57324.97773	   4.00000	   0.53067	   1.12025	   0.06977	   1.12242	  -3.56366
57327.61473	   4.00000	   0.41976	   1.12380	   0.09240	   1.12759	  -4.70040
57330.94573	   4.00000	   0.33183	   1.11476	   0.11363	   1.12053	  -5.82019
57335.15173	   4.00000	   0.26261	   1.09541	   0.12261	   1.10225	  -6.38673
57340.45974	   4.00000	   0.20791	   1.07764	   0.11264	   1.08351	  -5.96720
57347.16474	   4.00000	   0.16452	   1.07552	   0.08486	   1.07886	  -4.51132
57355.64074	   4.00000	   0.13007	   1.10309	   0.04951	   1.10420	  -2.56990
57366.33074	   4.00000	   0.10309	   1.16763	   0.02795	   1.16796	  -1.37125
57379.84474	   4.00000	   0.08153	   1.26851	   0.04969	   1.26948	  -2.24308
57396.94274	   4.00000	   0.06443	   1.36846	   0.12704	   1.37435	  -5.30392
57418.52874	   4.00000	   0.05102	   1.43642	   0.29300	   1.46600	 -11.52885
57445.77174	   4.00000	   0.04042	   1.40003	   0.49761	   1.48583	 -19.56651
57480.26774	   4.00000	   0.03192	   1.23343	   0.65623	   1.39714	 -28.01454
57523.81474	   4.00000	   0.02528	   0.98562	   0.67408	   1.19408	 -34.36874
57578.87975	   4.00000	   0.01999	   0.74542	   0.48494	   0.88928	 -33.04614
72938.46107	   5.00000	20004.45300	   0.39545	  -0.03077	   0.39664	   4.44852
72938.60407	   5.00000	15829.12600	   0.40313	  -0.01220	   0.40331	   1.73381
72938.74607	   5.00000	12516.70300	   0.40895	   0.00358	   0.40897	  -0.50102
72938.88807	   5.00000	9909.44240	   0.41623	   0.01569	   0.41652	  -2.15914
72939.05207	   5.00000	7835.48000	   0.42465	   0.02910	   0.42565	  -3.92019
72939.25307	   5.00000	6217.24610	   0.43129	   0.03737	   0.43291	  -4.95269
72939.49107	   5.00000	4905.29100	   0.44122	   0.04702	   0.44372	  -6.08312
72939.73007	   5.00000	3881.27370	   0.44870	   0.05302	   0.45182	  -6.73967
72939.96807	   5.00000	3070.98270	   0.46038	   0.06170	   0.46450	  -7.63273
72940.20607	   5.00000	2430.77780	   0.47023	   0.06873	   0.47523	  -8.31522
72940.44407	   5.00000	1923.15370	   0.48137	   0.07729	   0.48754	  -9.12191
72940.68207	   5.00000	1522.43580	   0.49430	   0.08204	   0.50106	  -9.42389
72940.92007	   5.00000	1203.84460	   0.50732	   0.08957	   0.51517	 -10.01315
72941.15907	   5.00000	 952.86591	   0.52086	   0.09415	   0.52930	 -10.24556
72941.39707	   5.00000	 754.27557	   0.53546	   0.10271	   0.54522	 -10.85820
72941.63407	   5.00000	 596.71857	   0.55132	   0.10862	   0.56192	 -11.14567
72941.87207	   5.00000	 471.96338	   0.56860	   0.11624	   0.58036	 -11.55438
72942.11107	   5.00000	 373.20856	   0.58680	   0.11972	   0.59889	 -11.53088
72942.34807	   5.00000	 295.47278	   0.60547	   0.12719	   0.61868	 -11.86352
72942.58807	   5.00000	 233.87738	   0.62570	   0.13506	   0.64011	 -12.18084
72942.82607	   5.00000	 185.05922	   0.64607	   0.14114	   0.66130	 -12.32287
72943.06207	   5.00000	 146.35823	   0.66809	   0.14675	   0.68402	 -12.38878
72943.29807	   5.00000	 115.77804	   0.69083	   0.15253	   0.70747	 -12.45083
72943.53307	   5.00000	  91.67210	   0.71620	   0.16019	   0.73390	 -12.60788
72943.77807	   5.00000	  72.51701	   0.74104	   0.16517	   0.75923	 -12.56512
72944.00707	   5.00000	  57.36816	   0.76905	   0.16989	   0.78760	 -12.45717
72944.24407	   5.00000	  45.36290	   0.79866	   0.17275	   0.81713	 -12.20500
72944.47607	   5.00000	  35.93134	   0.82730	   0.17522	   0.84565	 -11.95843
72944.72707	   5.00000	  28.40909	   0.86131	   0.17315	   0.87854	 -11.36652
72944.94107	   5.00000	  22.48202	   0.89421	   0.16884	   0.91001	 -10.69216
72945.20607	   5.00000	  17.79613	   0.92085	   0.16020	   0.93468	  -9.86917
72945.45807	   5.00000	  14.06813	   0.95052	   0.14998	   0.96228	  -8.96665
72945.67407	   5.00000	  11.14480	   0.97230	   0.13582	   0.98174	  -7.95220
72945.94207	   5.00000	   8.81772	   0.99386	   0.12197	   1.00132	  -6.99651
72946.12007	   5.00000	   6.97545	   1.01081	   0.11283	   1.01709	  -6.36919
72946.33807	   5.00000	   5.51730	   1.01965	   0.09946	   1.02449	  -5.57124
72946.60707	   5.00000	   4.36941	   1.03093	   0.08684	   1.03458	  -4.81473
72946.94207	   5.00000	   3.45686	   1.04244	   0.07685	   1.04527	  -4.21605
72947.36107	   5.00000	   2.73547	   1.05558	   0.07270	   1.05808	  -3.93992
72947.88607	   5.00000	   2.16054	   1.06395	   0.07277	   1.06644	  -3.91294
72948.54507	   5.00000	   1.70952	   1.06601	   0.07284	   1.06849	  -3.90870
72949.37407	   5.00000	   1.35352	   1.06650	   0.06938	   1.06875	  -3.72217
72950.41707	   5.00000	   1.07079	   1.06853	   0.06412	   1.07045	  -3.43395
72951.73107	   5.00000	   0.84734	   1.07486	   0.05534	   1.07628	  -2.94714
72953.38607	   5.00000	   0.67072	   1.08655	   0.04977	   1.08769	  -2.62267
72955.47507	   5.00000	   0.53067	   1.10666	   0.04877	   1.10773	  -2.52322
72958.11207	   5.00000	   0.41976	   1.13026	   0.06050	   1.13188	  -3.06387
72961.44307	   5.00000	   0.33183	   1.14675	   0.08809	   1.15013	  -4.39243
72965.64907	   5.00000	   0.26261	   1.14599	   0.12336	   1.15261	  -6.14388
72970.95707	   5.00000	   0.20791	   1.12605	   0.15189	   1.13625	  -7.68213
72977.66207	   5.00000	   0.16452	   1.09362	   0.15962	   1.10521	  -8.30409
72986.13808	   5.00000	   0.13007	   1.06539	   0.13745	   1.07422	  -7.35133
72996.82808	   5.00000	   0.10309	   1.06388	   0.08972	   1.06765	  -4.82044
73010.34208	   5.00000	   0.08153	   1.11323	   0.03401	   1.11375	  -1.75013
73027.44008	   5.00000	   0.06443	   1.20956	   0.00494	   1.20957	  -0.23403
73049.02608	   5.00000	   0.05102	   1.37347	   0.03921	   1.37403	  -1.63538
73076.26908	   5.00000	   0.04042	   1.53945	   0.19507	   1.55176	  -7.22184
73110.76509	   5.00000	   0.03192	   1.61097	   0.46422	   1.67652	 -16.07503
73154.31209	   5.00000	   0.02528	   1.51038	   0.77315	   1.69676	 -27.10747
73209.37710	   5.00000	   0.01999	   1.20760	   0.99951	   1.56758	 -39.61398
88500.26035	   6.00000	20004.45300	   0.39662	  -0.02939	   0.39771	   4.23836
88500.40235	   6.00000	15829.12600	   0.40176	  -0.01083	   0.40191	   1.54444
88500.54535	   6.00000	12516.70300	   0.41020	   0.00366	   0.41021	  -0.51142
88500.68735	   6.00000	9909.44240	   0.41555	   0.01653	   0.41588	  -2.27804
88500.85135	   6.00000	7835.48000	   0.42367	   0.02786	   0.42458	  -3.76246
88501.05235	   6.00000	6217.24610	   0.43246	   0.03718	   0.43406	  -4.91371
88501.29035	   6.00000	4905.29100	   0.44279	   0.04489	   0.44506	  -5.78953
88501.52835	   6.00000	3881.27370	   0.45154	   0.05363	   0.45471	  -6.77328
88501.76735	   6.00000	3070.98270	   0.46044	   0.06176	   0.46456	  -7.63933
88502.00535	   6.00000	2430.77780	   0.47063	   0.06722	   0.47541	  -8.12849
88502.24335	   6.00000	1923.15370	   0.48360	   0.07590	   0.48952	  -8.91947
88502.48135	   6.00000	1522.43580	   0.49442	   0.08349	   0.50142	  -9.58455
88502.71935	   6.00000	1203.84460	   0.50746	   0.08961	   0.51531	 -10.01428
88502.95835	   6.00000	 952.86591	   0.52162	   0.09439	   0.53009	 -10.25713
88503.19635	   6.00000	 754.27557	   0.53685	   0.10221	   0.54649	 -10.77913
88503.43335	   6.00000	 596.71857	   0.55335	   0.10894	   0.56397	 -11.13755
88503.67135	   6.00000	 471.96338	   0.56866	   0.11463	   0.58010	 -11.39646
88503.91035	   6.00000	 373.20856	   0.58694	   0.12161	   0.59941	 -11.70537
88504.14835	   6.00000	 295.47278	   0.60489	   0.12846	   0.61838	 -11.98949
88504.38735	   6.00000	 233.87738	   0.62543	   0.13404	   0.63963	 -12.09609
88504.62535	   6.00000	 185.05922	   0.64676	   0.14074	   0.66190	 -12.27634
88504.86135	   6.00000	 146.35823	   0.66831	   0.14562	   0.68399	 -12.29212
88505.09735	   6.00000	 115.77804	   0.69181	   0.15136	   0.70818	 -12.34095
88505.33235	   6.00000	  91.67210	   0.71462	   0.15956	   0.73221	 -12.58620
88505.57735	   6.00000	  72.51701	   0.74057	   0.16448	   0.75861	 -12.52225
88505.80635	   6.00000	  57.36816	   0.76931	   0.17003	   0.78787	 -12.46333
88506.04335	   6.00000	  45.36290	   0.79831	   0.17491	   0.81724	 -12.35806
88506.27535	   6.00000	  35.93134	   0.82960	   0.17541	   0.84794	 -11.93873
88506.52635	   6.00000	  28.40909	   0.86138	   0.17425	   0.87883	 -11.43625
88506.74035	   6.00000	  22.48202	   0.89240	   0.16838	   0.90815	 -10.68483
88507.00535	   6.00000	  17.79613	   0.92215	   0.15872	   0.93571	  -9.76581
88507.25735	   6.00000	  14.06813	   0.95229	   0.14968	   0.96398	  -8.93251
88507.47335	   6.00000	  11.14480	   0.97312	   0.13481	   0.98241	  -7.88708
88507.74135	   6.00000	   8.81772	   0.99519	   0.12305	   1.00277	  -7.04848
88507.91935	   6.00000	   6.97545	   1.00944	   0.11053	   1.01548	  -6.24879
88508.13735	   6.00000	   5.51730	   1.02200	   0.09816	   1.02670	  -5.48629
88508.40635	   6.00000	   4.36941	   1.03402	   0.08607	   1.03760	  -4.75849
88508.74135	   6.00000	   3.45686	   1.04707	   0.07858	   1.05001	  -4.29162
88509.16035	   6.00000	   2.73547	   1.05542	   0.07662	   1.05820	  -4.15206
88509.68535	   6.00000	   2.16054	   1.05901	   0.07497	   1.06166	  -4.04954
88510.34435	   6.00000	   1.70952	   1.06123	   0.06950	   1.06350	  -3.74682
88511.17335	   6.00000	   1.35352	   1.06478	   0.06290	   1.06663	  -3.38061
88512.21635	   6.00000	   1.07079	   1.07295	   0.05440	   1.07433	  -2.90241
88513.53035	   6.00000	   0.84734	   1.08634	   0.05008	   1.08749	  -2.63953
88515.18535	   6.00000	   0.67072	   1.10302	   0.05211	   1.10425	  -2.70493
88517.27436	   6.00000	   0.53067	   1.12134	   0.06504	   1.12322	  -3.31951
88519.91136	   6.00000	   0.41976	   1.12983	   0.08824	   1.13327	  -4.46599
88523.24236	   6.00000	   0.33183	   1.12399	   0.11245	   1.12960	  -5.71320
88527.44836	   6.00000	   0.26261	   1.10508	   0.12701	   1.11235	  -6.55662
88532.75636	   6.00000	   0.20791	   1.08420	   0.12334	   1.09119	  -6.48990
88539.46136	   6.00000	   0.16452	   1.07391	   0.09859	   1.07843	  -5.24542
88547.93736	   6.00000	   0.13007	   1.09156	   0.06123	   1.09328	  -3.21059
88558.62736	   6.00000	   0.10309	   1.14692	   0.02936	   1.14730	  -1.46650
88572.14136	   6.00000	   0.08153	   1.24598	   0.03414	   1.24644	  -1.56975
88589.23936	   6.00000	   0.06443	   1.35459	   0.09352	   1.35781	  -3.94922
88610.82536	   6.00000	   0.05102	   1.45058	   0.24569	   1.47124	  -9.61326
88638.06837	   6.00000	   0.04042	   1.45119	   0.46046	   1.52249	 -17.60431
88672.56337	   6.00000	   0.03192	   1.31048	   0.65763	   1.46624	 -26.64867
88716.11138	   6.00000	   0.02528	   1.05952	   0.73162	   1.28758	 -34.62562
88771.17638	   6.00000	   0.01999	   0.77689	   0.60166	   0.98262	 -37.75621
104007.16265	   7.00000	20004.45300	   0.39610	  -0.02943	   0.39719	   4.24953
104007.30465	   7.00000	15829.12600	   0.40346	  -0.01006	   0.40359	   1.42894
104007.44765	   7.00000	12516.70300	   0.41075	   0.00398	   0.41077	  -0.55456
104007.58965	   7.00000	9909.44240	   0.41675	   0.01677	   0.41709	  -2.30469
104007.75365	   7.00000	7835.48000	   0.42434	   0.02796	   0.42526	  -3.76919
104007.95465	   7.00000	6217.24610	   0.43293	   0.03840	   0.43463	  -5.06917
104008.19265	   7.00000	4905.29100	   0.44232	   0.04709	   0.44482	  -6.07675
104008.43065	   7.00000	3881.27370	   0.45307	   0.05585	   0.45650	  -7.02739
104008.66965	   7.00000	3070.98270	   0.46118	   0.06058	   0.46514	  -7.48366
104008.90765	   7.00000	2430.77780	   0.47069	   0.06938	   0.47577	  -8.38474
104009.14565	   7.00000	1923.15370	   0.48270	   0.07449	   0.48841	  -8.77303
104009.38365	   7.00000	1522.43580	   0.49474	   0.08194	   0.50148	  -9.40395
104009.62165	   7.00000	1203.84460	   0.50943	   0.08917	   0.51718	  -9.92867
104009.86065	   7.00000	 952.86591	   0.52351	   0.09579	   0.53221	 -10.36939
104010.09865	   7.00000	 754.27557	   0.53648	   0.10210	   0.54610	 -10.77568
104010.33565	   7.00000	 596.71857	   0.55412	   0.10790	   0.56452	 -11.01907
104010.57365	   7.00000	 471.96338	   0.57067	   0.11353	   0.58185	 -11.25145
104010.81265	   7.00000	 373.20856	   0.58776	   0.12111	   0.60010	 -11.64354
104011.05065	   7.00000	 295.47278	   0.60628	   0.12829	   0.61971	 -11.94727
104011.28965	   7.00000	 233.87738	   0.62734	   0.13396	   0.64148	 -12.05398
104011.52765	   7.00000	 185.05922	   0.64588	   0.14113	   0.66112	 -12.32606
104011.76365	   7.00000	 146.35823	   0.66830	   0.14666	   0.68420	 -12.37750
104011.99965	   7.00000	 115.77804	   0.69168	   0.15287	   0.70837	 -12.46294
104012.23465	   7.00000	  91.67210	   0.71551	   0.15833	   0.73281	 -12.47734
104012.47965	   7.00000	  72.51701	   0.74174	   0.16445	   0.75976	 -12.50098
104012.70865	   7.00000	  57.36816	   0.77034	   0.17035	   0.78895	 -12.46919
104012.94565	   7.00000	  45.36290	   0.79803	   0.17331	   0.81663	 -12.25304
104013.17765	   7.00000	  35.93134	   0.82966	   0.17521	   0.84796	 -11.92489
104013.42765	   7.00000	  28.40909	   0.86360	   0.17383	   0.88092	 -11.38075
104013.64265	   7.00000	  22.48202	   0.89407	   0.16901	   0.90990	 -10.70472
104013.90765	   7.00000	  17.79613	   0.92396	   0.16024	   0.93776	  -9.83870
104014.15965	   7.00000	  14.06813	   0.95060	   0.14946	   0.96228	  -8.93530
104014.37565	   7.00000	  11.14480	   0.97238	   0.13606	   0.98186	  -7.96556
104014.64265	   7.00000	   8.81772	   0.99620	   0.12287	   1.00375	  -7.03128
104014.82165	   7.00000	   6.97545	   1.00884	   0.11206	   1.01505	  -6.33822
104015.03965	   7.00000	   5.51730	   1.02291	   0.09629	   1.02744	  -5.37784
104015.30865	   7.00000	   4.36941	   1.03436	   0.08637	   1.03796	  -4.77342
104015.64365	   7.00000	   3.45686	   1.04746	   0.07790	   1.05035	  -4.25351
104016.06265	   7.00000	   2.73547	   1.05667	   0.07592	   1.05939	  -4.10981
104016.58765	   7.00000	   2.16054	   1.06124	   0.07473	   1.06387	  -4.02798
104017.24665	   7.00000	   1.70952	   1.06314	   0.07138	   1.06553	  -3.84119
104018.07565	   7.00000	   1.35352	   1.06570	   0.06526	   1.06770	  -3.50398
104019.11865	   7.00000	   1.07079	   1.07202	   0.05775	   1.07358	  -3.08374
104020.43265	   7.00000	   0.84734	   1.08317	   0.05074	   1.08436	  -2.68192
104022.08765	   7.00000	   0.67072	   1.09860	   0.04950	   1.09972	  -2.57995
104024.17665	   7.00000	   0.53067	   1.11917	   0.05745	   1.12064	  -2.93862
104026.81365	   7.00000	   0.41976	   1.13405	   0.07858	   1.13677	  -3.96397
104030.14465	   7.00000	   0.33183	   1.13576	   0.10673	   1.14077	  -5.36849
104034.35065	   7.00000	   0.26261	   1.12071	   0.13075	   1.12831	  -6.65452
104039.65865	   7.00000	   0.20791	   1.09594	   0.13741	   1.10452	  -7.14652
104046.36365	   7.00000	   0.16452	   1.07497	   0.12153	   1.08182	  -6.45009
104054.83965	   7.00000	   0.13007	   1.07477	   0.08492	   1.07811	  -4.51745
104065.52965	   7.00000	   0.10309	   1.11161	   0.04185	   1.11240	  -2.15626
104079.04365	   7.00000	   0.08153	   1.19996	   0.01933	   1.20011	  -0.92303
104096.14166	   7.00000	   0.06443	   1.31596	   0.04737	   1.31681	  -2.06170
104117.72766	   7.00000	   0.05102	   1.44801	   0.16760	   1.45768	  -6.60248
104144.97066	   7.00000	   0.04042	   1.51157	   0.38018	   1.55865	 -14.11769
104179.46666	   7.00000	   0.03192	   1.43704	   0.62626	   1.56758	 -23.54745
104223.01367	   7.00000	   0.02528	   1.21158	   0.79810	   1.45083	 -33.37389
104278.07868	   7.00000	   0.01999	   0.88221	   0.78564	   1.18132	 -41.68610
119474.46635	   8.00000	20004.45300	   0.39810	  -0.02812	   0.39910	   4.04030
119474.60935	   8.00000	15829.12600	   0.40290	  -0.01121	   0.40306	   1.59417
119474.75135	   8.00000	12516.70300	   0.41014	   0.00443	   0.41017	  -0.61932
119474.89335	   8.00000	9909.44240	   0.41699	   0.01723	   0.41734	  -2.36633
119475.05735	   8.00000	7835.48000	   0.42428	   0.02806	   0.42521	  -3.78312
119475.25835	   8.00000	6217.24610	   0.43285	   0.03717	   0.43444	  -4.90784
119475.49635	   8.00000	4905.29100	   0.44203	   0.04595	   0.44441	  -5.93420
119475.73435	   8.00000	3881.27370	   0.45095	   0.05388	   0.45416	  -6.81308
119475.97235	   8.00000	3070.98270	   0.46058	   0.06166	   0.46469	  -7.62533
119476.21035	   8.00000	2430.77780	   0.47140	   0.06877	   0.47639	  -8.29993
119476.44935	   8.00000	1923.15370	   0.48385	   0.07626	   0.48982	  -8.95632
119476.68635	   8.00000	1522.43580	   0.49674	   0.08328	   0.50367	  -9.51788
119476.92535	   8.00000	1203.84460	   0.50873	   0.08856	   0.51638	  -9.87544
119477.16335	   8.00000	 952.86591	   0.52313	   0.09421	   0.53155	 -10.20920
119477.40235	   8.00000	 754.27557	   0.53647	   0.10153	   0.54600	 -10.71652
119477.63935	   8.00000	 596.71857	   0.55135	   0.10713	   0.56167	 -10.99565
119477.87635	   8.00000	 471.96338	   0.57014	   0.11482	   0.58159	 -11.38632
119478.11535	   8.00000	 373.20856	   0.58799	   0.12197	   0.60050	 -11.71935
119478.35335	   8.00000	 295.47278	   0.60724	   0.12791	   0.62057	 -11.89469
119478.59235	   8.00000	 233.87738	   0.62662	   0.13461	   0.64092	 -12.12384
119478.83035	   8.00000	 185.05922	   0.64644	   0.13987	   0.66140	 -12.20860
119479.06735	   8.00000	 146.35823	   0.66893	   0.14488	   0.68444	 -12.22103
119479.30335	   8.00000	 115.77804	   0.69229	   0.15359	   0.70913	 -12.50849
119479.53735	   8.00000	  91.67210	   0.71612	   0.15869	   0.73349	 -12.49472
119479.78335	   8.00000	  72.51701	   0.74124	   0.16413	   0.75919	 -12.48534
119480.01235	   8.00000	  57.36816	   0.76869	   0.16859	   0.78696	 -12.37026
119480.24935	   8.00000	  45.36290	   0.79889	   0.17367	   0.81755	 -12.26480
119480.48135	   8.00000	  35.93134	   0.82980	   0.17455	   0.84796	 -11.87891
119480.73135	   8.00000	  28.40909	   0.86103	   0.17522	   0.87867	 -11.50264
119480.94635	   8.00000	  22.48202	   0.89285	   0.16885	   0.90867	 -10.70886
119481.21135	   8.00000	  17.79613	   0.92394	   0.15983	   0.93767	  -9.81418
119481.46335	   8.00000	  14.06813	   0.95063	   0.14910	   0.96226	  -8.91377
119481.67935	   8.00000	  11.14480	   0.97605	   0.13657	   0.98556	  -7.96518
119481.94635	   8.00000	   8.81772	   0.99184	   0.12348	   0.99950	  -7.09666
119482.12435	   8.00000	   6.97545	   1.00914	   0.10772	   1.01488	  -6.09295
119482.34335	   8.00000	   5.51730	   1.02491	   0.09731	   1.02952	  -5.42393
119482.61235	   8.00000	   4.36941	   1.03699	   0.09089	   1.04096	  -5.00901
119482.94735	   8.00000	   3.45686	   1.04235	   0.08381	   1.04572	  -4.59674
119483.36635	   8.00000	   2.73547	   1.04907	   0.07613	   1.05183	  -4.15075
119483.89135	   8.00000	   2.16054	   1.05610	   0.06644	   1.05819	  -3.60001
119484.55035	   8.00000	   1.70952	   1.06584	   0.05945	   1.06750	  -3.19252
119485.37935	   8.00000	   1.35352	   1.07920	   0.05655	   1.08068	  -2.99936
119486.42135	   8.00000	   1.07079	   1.09156	   0.06187	   1.09331	  -3.24420
119487.73535	   8.00000	   0.84734	   1.09752	   0.07285	   1.09994	  -3.79750
119489.39135	   8.00000	   0.67072	   1.09791	   0.08280	   1.10103	  -4.31270
119491.48035	   8.00000	   0.53067	   1.08987	   0.08779	   1.09340	  -4.60514
119494.11735	   8.00000	   0.41976	   1.08192	   0.08332	   1.08513	  -4.40389
119497.44835	   8.00000	   0.33183	   1.08253	   0.06928	   1.08475	  -3.66199
119501.65435	   8.00000	   0.26261	   1.09747	   0.05194	   1.09870	  -2.70953
119506.96235	   8.00000	   0.20791	   1.13429	   0.04208	   1.13507	  -2.12455
119513.66635	   8.00000	   0.16452	   1.18748	   0.05425	   1.18872	  -2.61575
119522.14335	   8.00000	   0.13007	   1.23985	   0.10293	   1.24412	  -4.74547
119532.83336	   8.00000	   0.10309	   1.26636	   0.18789	   1.28022	  -8.43958
119546.34736	   8.00000	   0.08153	   1.24353	   0.28708	   1.27624	 -12.99927
119563.44536	   8.00000	   0.06443	   1.18050	   0.36484	   1.23559	 -17.17424
119585.03136	   8.00000	   0.05102	   1.06444	   0.37674	   1.12914	 -19.49045
119612.27436	   8.00000	   0.04042	   0.96369	   0.28771	   1.00572	 -16.62300
119646.76937	   8.00000	   0.03192	   0.95572	   0.10461	   0.96143	  -6.24656
119690.31737	   8.00000	   0.02528	   1.12023	  -0.10625	   1.12526	   5.41809
119745.38238	   8.00000	   0.01999	   1.50476	  -0.23568	   1.52310	   8.90146
134911.23280	   9.00000	20004.45300	   0.39940	  -0.02949	   0.40048	   4.22334
134911.37580	   9.00000	15829.12600	   0.40433	  -0.01050	   0.40447	   1.48777
134911.51780	   9.00000	12516.70300	   0.41075	   0.00309	   0.41076	  -0.43083
134911.65980	   9.00000	9909.44240	   0.41843	   0.01616	   0.41874	  -2.21164
134911.82380	   9.00000	7835.48000	   0.42563	   0.02695	   0.42648	  -3.62299
134912.02480	   9.00000	6217.24610	   0.43376	   0.03788	   0.43541	  -4.99149
134912.26280	   9.00000	4905.29100	   0.44254	   0.04622	   0.44494	  -5.96235
134912.50180	   9.00000	3881.27370	   0.45331	   0.05535	   0.45668	  -6.96127
134912.73980	   9.00000	3070.98270	   0.46205	   0.06163	   0.46614	  -7.59757
134912.97780	   9.00000	2430.77780	   0.47345	   0.06787	   0.47829	  -8.15836
134913.21580	   9.00000	1923.15370	   0.48440	   0.07393	   0.49001	  -8.67724
134913.45380	   9.00000	1522.43580	   0.49684	   0.08278	   0.50369	  -9.45879
134913.69180	   9.00000	1203.84460	   0.50917	   0.08789	   0.51670	  -9.79384
134913.93080	   9.00000	 952.86591	   0.52255	   0.09639	   0.53137	 -10.45173
134914.16880	   9.00000	 754.27557	   0.53698	   0.10251	   0.54668	 -10.80763
134914.40580	   9.00000	 596.71857	   0.55341	   0.10746	   0.56374	 -10.98840
134914.64380	   9.00000	 471.96338	   0.56916	   0.11450	   0.58056	 -11.37429
134914.88280	   9.00000	 373.20856	   0.58770	   0.12203	   0.60023	 -11.72988
134915.12080	   9.00000	 295.47278	   0.60740	   0.12782	   0.62070	 -11.88409
134915.35980	   9.00000	 233.87738	   0.62647	   0.13365	   0.64057	 -12.04330
134915.59780	   9.00000	 185.05922	   0.64731	   0.13960	   0.66219	 -12.17034
134915.83380	   9.00000	 146.35823	   0.66801	   0.14684	   0.68396	 -12.39790
134916.07080	   9.00000	 115.77804	   0.69188	   0.15265	   0.70851	 -12.44175
134916.30480	   9.00000	  91.67210	   0.71553	   0.15958	   0.73311	 -12.57236
134916.54980	   9.00000	  72.51701	   0.74147	   0.16460	   0.75952	 -12.51598
134916.77880	   9.00000	  57.36816	   0.76950	   0.17007	   0.78807	 -12.46270
134917.01580	   9.00000	  45.36290	   0.79874	   0.17425	   0.81753	 -12.30663
134917.24780	   9.00000	  35.93134	   0.82924	   0.17610	   0.84773	 -11.98920
134917.49880	   9.00000	  28.40909	   0.86175	   0.17362	   0.87906	 -11.39090
134917.71280	   9.00000	  22.48202	   0.89210	   0.16991	   0.90813	 -10.78329
