Repository: NREL/battery_capacity_from_eis

## Repository structure and MATLAB file order

Paper figures and results can be replicated by running the associated MATLAB files in order. Python code for ECM modeling and ANN training are included in the python folder, but do not need to be run, as the outputs are saved and uploaded in the repository. A csv of just the data used for modeling after all data processing steps is saved at 'data/data.csv' (some capacity and DCIR measurements not used for modeling are used for data exploration).

- README.md: this document
- example_Denso_models.m: Replicates some of the more interesting models detailed in the paper and visualizes results.

File: data/Zhang2020/EIS/EIS_state_IV_25C01.txt (part 1 of 32)
time/s	           cycle number	freq/Hz	           Re(Z)/Ohm	  -Im(Z)/Ohm	   |Z|/Ohm	   Phase(Z)/deg
11665.66431	   1.00000	20004.45300	   0.38645	  -0.03421	   0.38796	   5.05810
11665.80631	   1.00000	15829.12600	   0.39104	  -0.01443	   0.39131	   2.11342
11665.94831	   1.00000	12516.70300	   0.39671	  -0.00038	   0.39671	   0.05451
11666.09031	   1.00000	9909.44240	   0.40420	   0.01366	   0.40443	  -1.93500
11666.25531	   1.00000	7835.48000	   0.41033	   0.02620	   0.41117	  -3.65340
11666.45531	   1.00000	6217.24610	   0.41846	   0.03382	   0.41982	  -4.62054
11666.69431	   1.00000	4905.29100	   0.42749	   0.04361	   0.42971	  -5.82427
11666.93231	   1.00000	3881.27370	   0.43694	   0.05069	   0.43987	  -6.61719
11667.17031	   1.00000	3070.98270	   0.44695	   0.05900	   0.45082	  -7.51968
11667.40831	   1.00000	2430.77780	   0.45696	   0.06600	   0.46170	  -8.21866
11667.64631	   1.00000	1923.15370	   0.46650	   0.07302	   0.47218	  -8.89638
11667.88431	   1.00000	1522.43580	   0.47869	   0.08158	   0.48559	  -9.67200
11668.12231	   1.00000	1203.84460	   0.49390	   0.08722	   0.50154	 -10.01530
11668.36131	   1.00000	 952.86591	   0.50734	   0.09431	   0.51603	 -10.53056
11668.59931	   1.00000	 754.27557	   0.52109	   0.10110	   0.53080	 -10.97966
11668.83731	   1.00000	 596.71857	   0.53681	   0.10708	   0.54739	 -11.28126
11669.07431	   1.00000	 471.96338	   0.55299	   0.11257	   0.56433	 -11.50652
11669.31331	   1.00000	 373.20856	   0.57239	   0.12076	   0.58499	 -11.91294
11669.55131	   1.00000	 295.47278	   0.59098	   0.12615	   0.60429	 -12.04994
11669.79031	   1.00000	 233.87738	   0.60977	   0.13124	   0.62374	 -12.14654
11670.02831	   1.00000	 185.05922	   0.63065	   0.13820	   0.64562	 -12.36034
11670.26431	   1.00000	 146.35823	   0.65308	   0.14393	   0.66876	 -12.42826
11670.50131	   1.00000	 115.77804	   0.67551	   0.14952	   0.69186	 -12.48071
11670.73531	   1.00000	  91.67210	   0.69849	   0.15492	   0.71546	 -12.50578
11670.98131	   1.00000	  72.51701	   0.72459	   0.16001	   0.74205	 -12.45250
11671.21031	   1.00000	  57.36816	   0.75287	   0.16374	   0.77047	 -12.26992
11671.44631	   1.00000	  45.36290	   0.77960	   0.16942	   0.79779	 -12.26088
11671.67931	   1.00000	  35.93134	   0.80800	   0.17027	   0.82574	 -11.89996
11671.92931	   1.00000	  28.40909	   0.84011	   0.16707	   0.85656	 -11.24772
11672.14331	   1.00000	  22.48202	   0.87075	   0.16128	   0.88556	 -10.49362
11672.40831	   1.00000	  17.79613	   0.89765	   0.15281	   0.91057	  -9.66076
11672.66131	   1.00000	  14.06813	   0.92562	   0.14350	   0.93668	  -8.81233
11672.87731	   1.00000	  11.14480	   0.94681	   0.12990	   0.95568	  -7.81230
11673.14431	   1.00000	   8.81772	   0.96707	   0.11629	   0.97404	  -6.85664
11673.32231	   1.00000	   6.97545	   0.98112	   0.10441	   0.98666	  -6.07447
11673.54031	   1.00000	   5.51730	   0.99108	   0.09296	   0.99543	  -5.35833
11673.81031	   1.00000	   4.36941	   1.00397	   0.08072	   1.00721	  -4.59658
11674.14531	   1.00000	   3.45686	   1.01443	   0.07168	   1.01696	  -4.04199
11674.56331	   1.00000	   2.73547	   1.02303	   0.06943	   1.02538	  -3.88238
11675.08931	   1.00000	   2.16054	   1.02648	   0.06704	   1.02867	  -3.73680
11675.74831	   1.00000	   1.70952	   1.02954	   0.06250	   1.03143	  -3.47391
11676.57631	   1.00000	   1.35352	   1.03199	   0.05711	   1.03357	  -3.16739
11677.61931	   1.00000	   1.07079	   1.03733	   0.05205	   1.03864	  -2.87261
11678.93331	   1.00000	   0.84734	   1.04636	   0.04756	   1.04744	  -2.60234
11680.58931	   1.00000	   0.67072	   1.05807	   0.04734	   1.05913	  -2.56183
11682.67831	   1.00000	   0.53067	   1.07114	   0.05330	   1.07247	  -2.84866
11685.31431	   1.00000	   0.41976	   1.08112	   0.06692	   1.08319	  -3.54186
11688.64631	   1.00000	   0.33183	   1.08254	   0.08426	   1.08582	  -4.45064
11692.85131	   1.00000	   0.26261	   1.07734	   0.09702	   1.08170	  -5.14572
11698.16031	   1.00000	   0.20791	   1.07114	   0.10267	   1.07605	  -5.47504
11704.86431	   1.00000	   0.16452	   1.06941	   0.10146	   1.07421	  -5.41973
11713.34131	   1.00000	   0.13007	   1.07839	   0.09824	   1.08285	  -5.20524
11724.03131	   1.00000	   0.10309	   1.09929	   0.09961	   1.10380	  -5.17747
11737.54531	   1.00000	   0.08153	   1.12810	   0.11094	   1.13355	  -5.61653
11754.64231	   1.00000	   0.06443	   1.16021	   0.13792	   1.16838	  -6.77945
11776.22931	   1.00000	   0.05102	   1.19411	   0.18213	   1.20792	  -8.67206
11803.47231	   1.00000	   0.04042	   1.21406	   0.24070	   1.23769	 -11.21405
11837.96732	   1.00000	   0.03192	   1.21772	   0.29813	   1.25368	 -13.75716
11881.51532	   1.00000	   0.02528	   1.21504	   0.34036	   1.26181	 -15.64880
11936.58032	   1.00000	   0.01999	   1.22646	   0.36470	   1.27953	 -16.56049
27702.63642	   2.00000	20004.45300	   0.38956	  -0.03380	   0.39102	   4.95883
27702.77842	   2.00000	15829.12600	   0.39488	  -0.01587	   0.39519	   2.30149
27702.92042	   2.00000	12516.70300	   0.40122	  -0.00013	   0.40122	   0.01795
27703.06242	   2.00000	9909.44240	   0.40788	   0.01421	   0.40812	  -1.99483
27703.22742	   2.00000	7835.48000	   0.41471	   0.02523	   0.41548	  -3.48112
27703.42742	   2.00000	6217.24610	   0.42145	   0.03388	   0.42281	  -4.59640
27703.66642	   2.00000	4905.29100	   0.43072	   0.04436	   0.43300	  -5.88024
27703.90442	   2.00000	3881.27370	   0.44016	   0.05388	   0.44345	  -6.97848
27704.14242	   2.00000	3070.98270	   0.45026	   0.05914	   0.45413	  -7.48213
27704.38042	   2.00000	2430.77780	   0.46043	   0.06759	   0.46536	  -8.35110
27704.61842	   2.00000	1923.15370	   0.47223	   0.07405	   0.47800	  -8.91214
27704.85642	   2.00000	1522.43580	   0.48535	   0.08228	   0.49228	  -9.62156
27705.09442	   2.00000	1203.84460	   0.49785	   0.08814	   0.50559	 -10.03971
27705.33342	   2.00000	 952.86591	   0.51167	   0.09513	   0.52044	 -10.53201
27705.57142	   2.00000	 754.27557	   0.52662	   0.10230	   0.53646	 -10.99277
27705.80942	   2.00000	 596.71857	   0.54099	   0.10794	   0.55166	 -11.28377
27706.04642	   2.00000	 471.96338	   0.55947	   0.11447	   0.57106	 -11.56318
27706.28542	   2.00000	 373.20856	   0.57683	   0.12080	   0.58934	 -11.82817
27706.52342	   2.00000	 295.47278	   0.59549	   0.12667	   0.60881	 -12.00857
27706.76242	   2.00000	 233.87738	   0.61516	   0.13262	   0.62929	 -12.16583
27707.00042	   2.00000	 185.05922	   0.63572	   0.13942	   0.65083	 -12.36963
27707.23642	   2.00000	 146.35823	   0.65866	   0.14520	   0.67448	 -12.43208
27707.47342	   2.00000	 115.77804	   0.68088	   0.15041	   0.69730	 -12.45642
27707.70742	   2.00000	  91.67210	   0.70431	   0.15452	   0.72106	 -12.37425
27707.95342	   2.00000	  72.51701	   0.72989	   0.16058	   0.74734	 -12.40772
27708.18242	   2.00000	  57.36816	   0.75663	   0.16702	   0.77484	 -12.44799
27708.41842	   2.00000	  45.36290	   0.78563	   0.17045	   0.80391	 -12.24122
27708.65142	   2.00000	  35.93134	   0.81653	   0.17103	   0.83425	 -11.83044
27708.90142	   2.00000	  28.40909	   0.84923	   0.17031	   0.86614	 -11.34004
27709.11542	   2.00000	  22.48202	   0.87825	   0.16478	   0.89357	 -10.62623
27709.38042	   2.00000	  17.79613	   0.90799	   0.15523	   0.92116	  -9.70134
27709.63342	   2.00000	  14.06813	   0.93316	   0.14397	   0.94420	  -8.77048
27709.84942	   2.00000	  11.14480	   0.95558	   0.13125	   0.96455	  -7.82064
27710.11642	   2.00000	   8.81772	   0.97583	   0.11877	   0.98303	  -6.93961
27710.29442	   2.00000	   6.97545	   0.98922	   0.10728	   0.99502	  -6.18974
27710.51242	   2.00000	   5.51730	   1.00260	   0.09245	   1.00685	  -5.26839
27710.78142	   2.00000	   4.36941	   1.01406	   0.08107	   1.01730	  -4.57060
27711.11742	   2.00000	   3.45686	   1.02488	   0.07678	   1.02776	  -4.28443
27711.53542	   2.00000	   2.73547	   1.03090	   0.07141	   1.03337	  -3.96272
27712.06042	   2.00000	   2.16054	   1.03398	   0.06634	   1.03611	  -3.67096
27712.72042	   2.00000	   1.70952	   1.03816	   0.06031	   1.03991	  -3.32452
27713.54842	   2.00000	   1.35352	   1.04345	   0.05456	   1.04487	  -2.99297
27714.59142	   2.00000	   1.07079	   1.05223	   0.04964	   1.05340	  -2.70093
27715.90542	   2.00000	   0.84734	   1.06348	   0.04913	   1.06461	  -2.64511
27717.56042	   2.00000	   0.67072	   1.07483	   0.05389	   1.07618	  -2.87037
27719.64942	   2.00000	   0.53067	   1.08267	   0.06502	   1.08462	  -3.43679
27722.28642	   2.00000	   0.41976	   1.08393	   0.07841	   1.08676	  -4.13760
27725.61742	   2.00000	   0.33183	   1.07901	   0.08784	   1.08258	  -4.65416
27729.82342	   2.00000	   0.26261	   1.07430	   0.09073	   1.07812	  -4.82748
27735.13142	   2.00000	   0.20791	   1.07514	   0.08772	   1.07871	  -4.66442
27741.83642	   2.00000	   0.16452	   1.08493	   0.08408	   1.08818	  -4.43168
27750.31242	   2.00000	   0.13007	   1.10576	   0.08558	   1.10907	  -4.42575
27761.00242	   2.00000	   0.10309	   1.13362	   0.09754	   1.13781	  -4.91758
27774.51643	   2.00000	   0.08153	   1.16387	   0.12441	   1.17050	  -6.10123
27791.61443	   2.00000	   0.06443	   1.18834	   0.16522	   1.19977	  -7.91555
27813.20143	   2.00000	   0.05102	   1.20092	   0.21769	   1.22049	 -10.27423
27840.44343	   2.00000	   0.04042	   1.19767	   0.26523	   1.22669	 -12.48714
27874.93943	   2.00000	   0.03192	   1.19339	   0.29714	   1.22983	 -13.98149
27918.48643	   2.00000	   0.02528	   1.20403	   0.31654	   1.24494	 -14.72965
27973.55243	   2.00000	   0.01999	   1.23553	   0.33648	   1.28053	 -15.23411
43551.56847	   3.00000	20004.45300	   0.38982	  -0.03316	   0.39123	   4.86160
43551.71047	   3.00000	15829.12600	   0.39524	  -0.01513	   0.39553	   2.19203
43551.85247	   3.00000	12516.70300	   0.40132	   0.00117	   0.40132	  -0.16699
43551.99447	   3.00000	9909.44240	   0.40967	   0.01384	   0.40990	  -1.93505
43552.15947	   3.00000	7835.48000	   0.41614	   0.02578	   0.41694	  -3.54485
43552.35947	   3.00000	6217.24610	   0.42414	   0.03617	   0.42568	  -4.87394
43552.59847	   3.00000	4905.29100	   0.43379	   0.04450	   0.43607	  -5.85755
43552.83647	   3.00000	3881.27370	   0.44331	   0.05288	   0.44645	  -6.80262
43553.07447	   3.00000	3070.98270	   0.45234	   0.05965	   0.45626	  -7.51242
43553.31247	   3.00000	2430.77780	   0.46247	   0.06881	   0.46756	  -8.46302
43553.55047	   3.00000	1923.15370	   0.47414	   0.07529	   0.48008	  -9.02287
43553.78847	   3.00000	1522.43580	   0.48737	   0.08153	   0.49414	  -9.49717
43554.02647	   3.00000	1203.84460	   0.49908	   0.08857	   0.50688	 -10.06334
43554.26547	   3.00000	 952.86591	   0.51315	   0.09522	   0.52191	 -10.51226
43554.50347	   3.00000	 754.27557	   0.52750	   0.10196	   0.53726	 -10.94002
43554.74147	   3.00000	 596.71857	   0.54484	   0.10774	   0.55539	 -11.18615
43554.97847	   3.00000	 471.96338	   0.55913	   0.11543	   0.57092	 -11.66503
43555.21747	   3.00000	 373.20856	   0.57920	   0.12016	   0.59154	 -11.72056
43555.45547	   3.00000	 295.47278	   0.59865	   0.12742	   0.61206	 -12.01558
43555.69447	   3.00000	 233.87738	   0.61663	   0.13370	   0.63096	 -12.23401
43555.93247	   3.00000	 185.05922	   0.63857	   0.13964	   0.65366	 -12.33477
43556.16847	   3.00000	 146.35823	   0.66038	   0.14472	   0.67606	 -12.36048
43556.40547	   3.00000	 115.77804	   0.68269	   0.15086	   0.69916	 -12.46095
43556.63947	   3.00000	  91.67210	   0.70750	   0.15665	   0.72464	 -12.48452
43556.88547	   3.00000	  72.51701	   0.73230	   0.16295	   0.75021	 -12.54500
43557.11447	   3.00000	  57.36816	   0.76016	   0.16721	   0.77833	 -12.40557
43557.35047	   3.00000	  45.36290	   0.78846	   0.17073	   0.80674	 -12.21813
43557.58347	   3.00000	  35.93134	   0.81889	   0.17174	   0.83671	 -11.84473
43557.83347	   3.00000	  28.40909	   0.85177	   0.16984	   0.86854	 -11.27691
43558.04747	   3.00000	  22.48202	   0.88100	   0.16596	   0.89650	 -10.66789
43558.31247	   3.00000	  17.79613	   0.91017	   0.15605	   0.92345	  -9.72865
43558.56547	   3.00000	  14.06813	   0.93717	   0.14509	   0.94833	  -8.80047
43558.78147	   3.00000	  11.14480	   0.95928	   0.13059	   0.96813	  -7.75209
43559.04847	   3.00000	   8.81772	   0.98032	   0.11989	   0.98762	  -6.97249
43559.22647	   3.00000	   6.97545	   0.99292	   0.10612	   0.99857	  -6.10056
43559.44447	   3.00000	   5.51730	   1.00359	   0.09191	   1.00779	  -5.23233
43559.71347	   3.00000	   4.36941	   1.01759	   0.08075	   1.02079	  -4.53737
43560.04947	   3.00000	   3.45686	   1.02871	   0.07553	   1.03147	  -4.19951
43560.46747	   3.00000	   2.73547	   1.03473	   0.07247	   1.03726	  -4.00653
43560.99247	   3.00000	   2.16054	   1.03819	   0.06709	   1.04036	  -3.69765
43561.65247	   3.00000	   1.70952	   1.04145	   0.06127	   1.04325	  -3.36672
43562.48047	   3.00000	   1.35352	   1.04688	   0.05480	   1.04831	  -2.99647
43563.52347	   3.00000	   1.07079	   1.05531	   0.05014	   1.05650	  -2.72003
43564.83747	   3.00000	   0.84734	   1.06680	   0.04891	   1.06792	  -2.62488
43566.49347	   3.00000	   0.67072	   1.07805	   0.05365	   1.07939	  -2.84904
43568.58147	   3.00000	   0.53067	   1.08737	   0.06411	   1.08926	  -3.37416
43571.21847	   3.00000	   0.41976	   1.08903	   0.07857	   1.09186	  -4.12677
43574.55047	   3.00000	   0.33183	   1.08456	   0.08862	   1.08817	  -4.67133
43578.75547	   3.00000	   0.26261	   1.07944	   0.09257	   1.08340	  -4.90174
43584.06347	   3.00000	   0.20791	   1.07939	   0.09006	   1.08314	  -4.76970
43590.76847	   3.00000	   0.16452	   1.08821	   0.08650	   1.09164	  -4.54477
43599.24447	   3.00000	   0.13007	   1.10798	   0.08716	   1.11140	  -4.49782
43609.93547	   3.00000	   0.10309	   1.13522	   0.09781	   1.13943	  -4.92420
43623.44847	   3.00000	   0.08153	   1.16621	   0.12263	   1.17264	  -6.00261
43640.54647	   3.00000	   0.06443	   1.19207	   0.16210	   1.20304	  -7.74371
43662.13348	   3.00000	   0.05102	   1.20795	   0.21456	   1.22686	 -10.07182
43689.37548	   3.00000	   0.04042	   1.20643	   0.26449	   1.23508	 -12.36544
43723.87148	   3.00000	   0.03192	   1.20194	   0.29912	   1.23860	 -13.97516
43767.41848	   3.00000	   0.02528	   1.21138	   0.31961	   1.25283	 -14.78002
43822.48448	   3.00000	   0.01999	   1.24132	   0.33953	   1.28692	 -15.29759
59266.64635	   4.00000	20004.45300	   0.39319	  -0.03356	   0.39461	   4.87822
59266.78835	   4.00000	15829.12600	   0.39730	  -0.01607	   0.39763	   2.31688
59266.93035	   4.00000	12516.70300	   0.40396	   0.00201	   0.40397	  -0.28532
59267.07235	   4.00000	9909.44240	   0.41067	   0.01432	   0.41092	  -1.99686
59267.23735	   4.00000	7835.48000	   0.41847	   0.02536	   0.41924	  -3.46771
59267.43735	   4.00000	6217.24610	   0.42701	   0.03691	   0.42860	  -4.93999
59267.67635	   4.00000	4905.29100	   0.43526	   0.04417	   0.43750	  -5.79383
59267.91435	   4.00000	3881.27370	   0.44446	   0.05147	   0.44743	  -6.60569
59268.15235	   4.00000	3070.98270	   0.45308	   0.06108	   0.45718	  -7.67788
59268.39035	   4.00000	2430.77780	   0.46476	   0.06760	   0.46965	  -8.27525
59268.62835	   4.00000	1923.15370	   0.47681	   0.07487	   0.48266	  -8.92420
59268.86635	   4.00000	1522.43580	   0.48803	   0.08260	   0.49497	  -9.60622
59269.10435	   4.00000	1203.84460	   0.50067	   0.08778	   0.50831	  -9.94406
59269.34335	   4.00000	 952.86591	   0.51565	   0.09502	   0.52433	 -10.44112
59269.58135	   4.00000	 754.27557	   0.53015	   0.10301	   0.54007	 -10.99603
59269.81935	   4.00000	 596.71857	   0.54685	   0.10783	   0.55738	 -11.15433
59270.05635	   4.00000	 471.96338	   0.56288	   0.11638	   0.57478	 -11.68226
59270.29535	   4.00000	 373.20856	   0.58146	   0.12156	   0.59403	 -11.80797
59270.53335	   4.00000	 295.47278	   0.60019	   0.12903	   0.61390	 -12.13278
59270.77235	   4.00000	 233.87738	   0.61905	   0.13419	   0.63343	 -12.23066
59271.01035	   4.00000	 185.05922	   0.64037	   0.13959	   0.65541	 -12.29715
59271.24635	   4.00000	 146.35823	   0.66333	   0.14556	   0.67911	 -12.37710
59271.48335	   4.00000	 115.77804	   0.68619	   0.15325	   0.70310	 -12.58965
59271.71735	   4.00000	  91.67210	   0.70813	   0.15809	   0.72556	 -12.58460
59271.96335	   4.00000	  72.51701	   0.73583	   0.16286	   0.75364	 -12.47971
59272.19235	   4.00000	  57.36816	   0.76310	   0.16947	   0.78170	 -12.52138
59272.42835	   4.00000	  45.36290	   0.79193	   0.17144	   0.81027	 -12.21553
59272.66135	   4.00000	  35.93134	   0.82104	   0.17286	   0.83904	 -11.88941
59272.91135	   4.00000	  28.40909	   0.85341	   0.17247	   0.87067	 -11.42535
59273.12535	   4.00000	  22.48202	   0.88531	   0.16660	   0.90085	 -10.65757
59273.39035	   4.00000	  17.79613	   0.91436	   0.15842	   0.92798	  -9.82933
59273.64335	   4.00000	  14.06813	   0.94339	   0.14620	   0.95465	  -8.80907
59273.85935	   4.00000	  11.14480	   0.96358	   0.13232	   0.97262	  -7.81934
59274.12635	   4.00000	   8.81772	   0.98506	   0.11918	   0.99224	  -6.89835
59274.30435	   4.00000	   6.97545	   1.00193	   0.10705	   1.00763	  -6.09875
59274.52235	   4.00000	   5.51730	   1.01139	   0.09543	   1.01588	  -5.39015
59274.79135	   4.00000	   4.36941	   1.02149	   0.08403	   1.02494	  -4.70275
59275.12735	   4.00000	   3.45686	   1.03098	   0.07309	   1.03357	  -4.05504
59275.54535	   4.00000	   2.73547	   1.04207	   0.06855	   1.04432	  -3.76350
59276.07035	   4.00000	   2.16054	   1.04817	   0.06713	   1.05032	  -3.66435
59276.73035	   4.00000	   1.70952	   1.05001	   0.06534	   1.05204	  -3.56097
59277.55835	   4.00000	   1.35352	   1.05192	   0.06119	   1.05370	  -3.32891
59278.60135	   4.00000	   1.07079	   1.05549	   0.05593	   1.05697	  -3.03308
59279.91535	   4.00000	   0.84734	   1.06268	   0.05132	   1.06392	  -2.76460
59281.57135	   4.00000	   0.67072	   1.07324	   0.04865	   1.07434	  -2.59563
59283.65935	   4.00000	   0.53067	   1.08715	   0.05078	   1.08833	  -2.67409
59286.29635	   4.00000	   0.41976	   1.10085	   0.06216	   1.10261	  -3.23177
59289.62835	   4.00000	   0.33183	   1.10857	   0.08000	   1.11146	  -4.12767
59293.83335	   4.00000	   0.26261	   1.10704	   0.09796	   1.11137	  -5.05678
59299.14135	   4.00000	   0.20791	   1.10014	   0.11083	   1.10571	  -5.75244
59305.84635	   4.00000	   0.16452	   1.09504	   0.11370	   1.10093	  -5.92792
59314.32235	   4.00000	   0.13007	   1.09794	   0.11206	   1.10365	  -5.82785
59325.01335	   4.00000	   0.10309	   1.11223	   0.11076	   1.11773	  -5.68699
59338.52735	   4.00000	   0.08153	   1.13697	   0.11680	   1.14295	  -5.86534
59355.62435	   4.00000	   0.06443	   1.16874	   0.13654	   1.17669	  -6.66334
59377.21136	   4.00000	   0.05102	   1.20815	   0.17062	   1.22014	  -8.03856
59404.45336	   4.00000	   0.04042	   1.24187	   0.22491	   1.26207	 -10.26539
59438.94936	   4.00000	   0.03192	   1.25944	   0.28996	   1.29239	 -12.96526
59482.49636	   4.00000	   0.02528	   1.26179	   0.34639	   1.30847	 -15.35097
59537.56236	   4.00000	   0.01999	   1.26611	   0.38431	   1.32316	 -16.88501
74894.92890	   5.00000	20004.45300	   0.39457	  -0.03444	   0.39607	   4.98805
74895.07090	   5.00000	15829.12600	   0.39902	  -0.01469	   0.39929	   2.10837
74895.21290	   5.00000	12516.70300	   0.40517	   0.00085	   0.40517	  -0.12048
74895.35490	   5.00000	9909.44240	   0.41065	   0.01403	   0.41089	  -1.95700
74895.51990	   5.00000	7835.48000	   0.41814	   0.02584	   0.41894	  -3.53669
74895.71990	   5.00000	6217.24610	   0.42684	   0.03482	   0.42826	  -4.66317
74895.95890	   5.00000	4905.29100	   0.43665	   0.04462	   0.43892	  -5.83403
74896.19690	   5.00000	3881.27370	   0.44477	   0.05296	   0.44792	  -6.78986
74896.43490	   5.00000	3070.98270	   0.45499	   0.06031	   0.45897	  -7.55085
74896.67290	   5.00000	2430.77780	   0.46437	   0.06711	   0.46920	  -8.22379
74896.91090	   5.00000	1923.15370	   0.47728	   0.07547	   0.48321	  -8.98567
74897.14890	   5.00000	1522.43580	   0.48832	   0.08243	   0.49523	  -9.58199
74897.38690	   5.00000	1203.84460	   0.50137	   0.08900	   0.50921	 -10.06562
74897.62590	   5.00000	 952.86591	   0.51611	   0.09494	   0.52477	 -10.42335
74897.86390	   5.00000	 754.27557	   0.52986	   0.10299	   0.53978	 -10.99925
74898.10190	   5.00000	 596.71857	   0.54723	   0.10940	   0.55805	 -11.30549
74898.33890	   5.00000	 471.96338	   0.56368	   0.11485	   0.57526	 -11.51623
74898.57790	   5.00000	 373.20856	   0.58126	   0.12365	   0.59427	 -12.00967
74898.81590	   5.00000	 295.47278	   0.60014	   0.12829	   0.61370	 -12.06663
74899.05490	   5.00000	 233.87738	   0.62056	   0.13446	   0.63496	 -12.22524
74899.29290	   5.00000	 185.05922	   0.64199	   0.14096	   0.65728	 -12.38404
74899.52890	   5.00000	 146.35823	   0.66228	   0.14793	   0.67860	 -12.59091
74899.76590	   5.00000	 115.77804	   0.68606	   0.15167	   0.70262	 -12.46591
74899.99990	   5.00000	  91.67210	   0.71092	   0.15813	   0.72829	 -12.54016
74900.24590	   5.00000	  72.51701	   0.73588	   0.16311	   0.75375	 -12.49774
74900.47490	   5.00000	  57.36816	   0.76382	   0.16775	   0.78203	 -12.38681
74900.71090	   5.00000	  45.36290	   0.79427	   0.17179	   0.81264	 -12.20441
74900.94390	   5.00000	  35.93134	   0.82217	   0.17353	   0.84028	 -11.91848
74901.19390	   5.00000	  28.40909	   0.85638	   0.17136	   0.87336	 -11.31560
74901.40790	   5.00000	  22.48202	   0.88633	   0.16499	   0.90156	 -10.54476
74901.67290	   5.00000	  17.79613	   0.91663	   0.15809	   0.93016	  -9.78555
74901.92590	   5.00000	  14.06813	   0.94393	   0.14566	   0.95510	  -8.77231
74902.14190	   5.00000	  11.14480	   0.96419	   0.13303	   0.97332	  -7.85527
74902.40890	   5.00000	   8.81772	   0.98545	   0.11929	   0.99264	  -6.90242
74902.58690	   5.00000	   6.97545	   1.00228	   0.10758	   1.00804	  -6.12630
74902.80490	   5.00000	   5.51730	   1.01084	   0.09599	   1.01539	  -5.42473
74903.07490	   5.00000	   4.36941	   1.02140	   0.08411	   1.02486	  -4.70733
74903.40990	   5.00000	   3.45686	   1.03163	   0.07359	   1.03425	  -4.08005
74903.82790	   5.00000	   2.73547	   1.04158	   0.06654	   1.04370	  -3.65520
74904.35390	   5.00000	   2.16054	   1.05129	   0.06391	   1.05323	  -3.47866
74905.01290	   5.00000	   1.70952	   1.05589	   0.06522	   1.05790	  -3.53439
74905.84090	   5.00000	   1.35352	   1.05749	   0.06425	   1.05944	  -3.47677
74906.88390	   5.00000	   1.07079	   1.05824	   0.06056	   1.05997	  -3.27537
74908.19790	   5.00000	   0.84734	   1.06167	   0.05651	   1.06317	  -3.04700
74909.85390	   5.00000	   0.67072	   1.06807	   0.05175	   1.06933	  -2.77401
74911.94190	   5.00000	   0.53067	   1.07967	   0.04931	   1.08080	  -2.61519
74914.57890	   5.00000	   0.41976	   1.09547	   0.05286	   1.09674	  -2.76256
74917.91090	   5.00000	   0.33183	   1.11110	   0.06656	   1.11309	  -3.42815
74922.11590	   5.00000	   0.26261	   1.12000	   0.08675	   1.12336	  -4.42905
74927.42490	   5.00000	   0.20791	   1.11972	   0.10926	   1.12504	  -5.57323
74934.12890	   5.00000	   0.16452	   1.11242	   0.12561	   1.11949	  -6.44230
74942.60591	   5.00000	   0.13007	   1.10582	   0.13092	   1.11354	  -6.75215
74953.29591	   5.00000	   0.10309	   1.10833	   0.13126	   1.11608	  -6.75400
74966.80991	   5.00000	   0.08153	   1.12225	   0.13142	   1.12992	  -6.67918
74983.90691	   5.00000	   0.06443	   1.14812	   0.14134	   1.15679	  -7.01811
75005.49391	   5.00000	   0.05102	   1.18469	   0.15962	   1.19540	  -7.67333
75032.73691	   5.00000	   0.04042	   1.22976	   0.19646	   1.24536	  -9.07651
75067.23192	   5.00000	   0.03192	   1.27143	   0.25545	   1.29684	 -11.36036
75110.77992	   5.00000	   0.02528	   1.29675	   0.32696	   1.33733	 -14.15154
75165.84493	   5.00000	   0.01999	   1.30566	   0.39191	   1.36322	 -16.70777
90454.36598	   6.00000	20004.45300	   0.39367	  -0.03336	   0.39508	   4.84368
90454.50798	   6.00000	15829.12600	   0.39958	  -0.01459	   0.39985	   2.09108
90454.64998	   6.00000	12516.70300	   0.40532	   0.00171	   0.40533	  -0.24157
90454.79198	   6.00000	9909.44240	   0.41154	   0.01487	   0.41181	  -2.06948
90454.95698	   6.00000	7835.48000	   0.41780	   0.02370	   0.41847	  -3.24640
90455.15698	   6.00000	6217.24610	   0.42681	   0.03575	   0.42831	  -4.78753
90455.39598	   6.00000	4905.29100	   0.43418	   0.04456	   0.43646	  -5.85983
90455.63398	   6.00000	3881.27370	   0.44499	   0.05384	   0.44823	  -6.89869
90455.87198	   6.00000	3070.98270	   0.45455	   0.06147	   0.45868	  -7.70208
90456.10998	   6.00000	2430.77780	   0.46551	   0.06865	   0.47054	  -8.38911
90456.34798	   6.00000	1923.15370	   0.47666	   0.07505	   0.48253	  -8.94740
90456.58598	   6.00000	1522.43580	   0.48943	   0.08211	   0.49627	  -9.52398
90456.82398	   6.00000	1203.84460	   0.50378	   0.08949	   0.51167	 -10.07256
90457.06298	   6.00000	 952.86591	   0.51642	   0.09517	   0.52512	 -10.44130
90457.30098	   6.00000	 754.27557	   0.53207	   0.10215	   0.54178	 -10.86766
90457.53898	   6.00000	 596.71857	   0.54678	   0.10754	   0.55725	 -11.12637
90457.77598	   6.00000	 471.96338	   0.56337	   0.11536	   0.57506	 -11.57243
90458.01498	   6.00000	 373.20856	   0.58254	   0.12224	   0.59523	 -11.85087
90458.25298	   6.00000	 295.47278	   0.60154	   0.12903	   0.61522	 -12.10642
90458.49198	   6.00000	 233.87738	   0.62335	   0.13466	   0.63773	 -12.19002
90458.72998	   6.00000	 185.05922	   0.64204	   0.14114	   0.65737	 -12.39782
90458.96598	   6.00000	 146.35823	   0.66565	   0.14599	   0.68148	 -12.37054
90459.20298	   6.00000	 115.77804	   0.68720	   0.15275	   0.70397	 -12.53179
90459.43698	   6.00000	  91.67210	   0.71178	   0.15874	   0.72927	 -12.57260
90459.68298	   6.00000	  72.51701	   0.73774	   0.16272	   0.75548	 -12.43855
90459.91198	   6.00000	  57.36816	   0.76466	   0.16817	   0.78293	 -12.40345
90460.14798	   6.00000	  45.36290	   0.79423	   0.17166	   0.81256	 -12.19575
90460.38098	   6.00000	  35.93134	   0.82586	   0.17425	   0.84404	 -11.91416
90460.63098	   6.00000	  28.40909	   0.85536	   0.17296	   0.87267	 -11.43116
90460.84498	   6.00000	  22.48202	   0.88879	   0.16792	   0.90451	 -10.69910
90461.10998	   6.00000	  17.79613	   0.91784	   0.15841	   0.93141	  -9.79193
90461.36298	   6.00000	  14.06813	   0.94635	   0.14754	   0.95779	  -8.86157
90461.57898	   6.00000	  11.14480	   0.96805	   0.13337	   0.97719	  -7.84428
90461.84598	   6.00000	   8.81772	   0.98881	   0.11979	   0.99604	  -6.90734
90462.02398	   6.00000	   6.97545	   1.00317	   0.10873	   1.00905	  -6.18572
90462.24198	   6.00000	   5.51730	   1.01545	   0.09429	   1.01982	  -5.30498
90462.51198	   6.00000	   4.36941	   1.02583	   0.08321	   1.02920	  -4.63724
90462.84698	   6.00000	   3.45686	   1.03717	   0.07450	   1.03984	  -4.10863
90463.26498	   6.00000	   2.73547	   1.04578	   0.07077	   1.04818	  -3.87139
90463.78998	   6.00000	   2.16054	   1.05035	   0.06849	   1.05258	  -3.73071
90464.44998	   6.00000	   1.70952	   1.05256	   0.06427	   1.05452	  -3.49418
90465.27798	   6.00000	   1.35352	   1.05546	   0.05940	   1.05713	  -3.22094
90466.32098	   6.00000	   1.07079	   1.06113	   0.05365	   1.06249	  -2.89437
90467.63498	   6.00000	   0.84734	   1.07049	   0.04956	   1.07163	  -2.65072
90469.29099	   6.00000	   0.67072	   1.08182	   0.04926	   1.08294	  -2.60704
90471.37899	   6.00000	   0.53067	   1.09572	   0.05547	   1.09713	  -2.89784
90474.01599	   6.00000	   0.41976	   1.10570	   0.06950	   1.10788	  -3.59683
90477.34799	   6.00000	   0.33183	   1.10741	   0.08651	   1.11078	  -4.46660
90481.55299	   6.00000	   0.26261	   1.10237	   0.10023	   1.10692	  -5.19503
90486.86099	   6.00000	   0.20791	   1.09590	   0.10548	   1.10096	  -5.49787
90493.56599	   6.00000	   0.16452	   1.09571	   0.10383	   1.10062	  -5.41345
90502.04199	   6.00000	   0.13007	   1.10589	   0.10114	   1.11051	  -5.22570
90512.73299	   6.00000	   0.10309	   1.12715	   0.10305	   1.13185	  -5.22355
90526.24699	   6.00000	   0.08153	   1.15615	   0.11542	   1.16190	  -5.70103
90543.34399	   6.00000	   0.06443	   1.18840	   0.14288	   1.19695	  -6.85558
90564.93100	   6.00000	   0.05102	   1.22321	   0.18737	   1.23748	  -8.70894
90592.17300	   6.00000	   0.04042	   1.24389	   0.24650	   1.26808	 -11.20891
90626.66900	   6.00000	   0.03192	   1.24803	   0.30386	   1.28449	 -13.68385
90670.21601	   6.00000	   0.02528	   1.24720	   0.34461	   1.29393	 -15.44571
90725.28201	   6.00000	   0.01999	   1.26014	   0.36988	   1.31330	 -16.35819
105958.49148	   7.00000	20004.45300	   0.39375	  -0.03251	   0.39509	   4.72038
105958.63348	   7.00000	15829.12600	   0.39938	  -0.01503	   0.39966	   2.15482
105958.77548	   7.00000	12516.70300	   0.40531	   0.00052	   0.40531	  -0.07292
105958.91748	   7.00000	9909.44240	   0.41200	   0.01486	   0.41227	  -2.06556
105959.08248	   7.00000	7835.48000	   0.41998	   0.02699	   0.42085	  -3.67713
105959.28248	   7.00000	6217.24610	   0.42734	   0.03483	   0.42876	  -4.65980
105959.52148	   7.00000	4905.29100	   0.43657	   0.04499	   0.43889	  -5.88399
105959.75948	   7.00000	3881.27370	   0.44723	   0.05428	   0.45051	  -6.91955
105959.99748	   7.00000	3070.98270	   0.45550	   0.06137	   0.45961	  -7.67346
105960.23548	   7.00000	2430.77780	   0.46753	   0.06807	   0.47246	  -8.28424
105960.47348	   7.00000	1923.15370	   0.47853	   0.07573	   0.48448	  -8.99258
105960.71148	   7.00000	1522.43580	   0.49037	   0.08289	   0.49732	  -9.59387
105960.94948	   7.00000	1203.84460	   0.50222	   0.08881	   0.51001	 -10.02814
105961.18848	   7.00000	 952.86591	   0.51621	   0.09507	   0.52489	 -10.43507
105961.42648	   7.00000	 754.27557	   0.53144	   0.10133	   0.54101	 -10.79512
105961.66448	   7.00000	 596.71857	   0.54839	   0.10892	   0.55910	 -11.23345
105961.90148	   7.00000	 471.96338	   0.56508	   0.11607	   0.57688	 -11.60693
105962.14048	   7.00000	 373.20856	   0.58345	   0.12209	   0.59608	 -11.81902
105962.37848	   7.00000	 295.47278	   0.60255	   0.12817	   0.61603	 -12.00831
105962.61748	   7.00000	 233.87738	   0.62325	   0.13638	   0.63800	 -12.34310
105962.85548	   7.00000	 185.05922	   0.64305	   0.13893	   0.65789	 -12.19149
105963.09148	   7.00000	 146.35823	   0.66606	   0.14685	   0.68206	 -12.43324
105963.32848	   7.00000	 115.77804	   0.68907	   0.15302	   0.70586	 -12.52075
105963.56248	   7.00000	  91.67210	   0.71322	   0.15783	   0.73048	 -12.47776
105963.80848	   7.00000	  72.51701	   0.73716	   0.16480	   0.75535	 -12.60168
105964.03748	   7.00000	  57.36816	   0.76473	   0.16880	   0.78313	 -12.44750
105964.27348	   7.00000	  45.36290	   0.79392	   0.17177	   0.81229	 -12.20833
105964.50648	   7.00000	  35.93134	   0.82531	   0.17425	   0.84350	 -11.92217
105964.75648	   7.00000	  28.40909	   0.85620	   0.17416	   0.87374	 -11.49741
105964.97048	   7.00000	  22.48202	   0.88803	   0.16923	   0.90401	 -10.78922
105965.23548	   7.00000	  17.79613	   0.91872	   0.16069	   0.93267	  -9.92075
105965.48848	   7.00000	  14.06813	   0.94554	   0.14723	   0.95693	  -8.85063
105965.70448	   7.00000	  11.14480	   0.96900	   0.13280	   0.97805	  -7.80387
105965.97148	   7.00000	   8.81772	   0.98928	   0.11933	   0.99645	  -6.87818
105966.14948	   7.00000	   6.97545	   1.00574	   0.10793	   1.01151	  -6.12513
105966.36748	   7.00000	   5.51730	   1.01560	   0.09483	   1.02001	  -5.33428
105966.63748	   7.00000	   4.36941	   1.02754	   0.08478	   1.03103	  -4.71651
105966.97248	   7.00000	   3.45686	   1.03698	   0.07400	   1.03962	  -4.08201
105967.39048	   7.00000	   2.73547	   1.04732	   0.06833	   1.04955	  -3.73303
105967.91648	   7.00000	   2.16054	   1.05418	   0.06743	   1.05634	  -3.65970
105968.57548	   7.00000	   1.70952	   1.05595	   0.06612	   1.05801	  -3.58277
105969.40348	   7.00000	   1.35352	   1.05849	   0.06185	   1.06030	  -3.34433
105970.44648	   7.00000	   1.07079	   1.06175	   0.05682	   1.06327	  -3.06340
105971.76048	   7.00000	   0.84734	   1.06827	   0.05106	   1.06949	  -2.73657
105973.41648	   7.00000	   0.67072	   1.07797	   0.04942	   1.07910	  -2.62468
105975.50548	   7.00000	   0.53067	   1.09249	   0.05073	   1.09367	  -2.65851
105978.14148	   7.00000	   0.41976	   1.10682	   0.06183	   1.10855	  -3.19727
105981.47348	   7.00000	   0.33183	   1.11506	   0.07930	   1.11788	  -4.06801
105985.67948	   7.00000	   0.26261	   1.11421	   0.09808	   1.11852	  -5.03062
105990.98748	   7.00000	   0.20791	   1.10782	   0.11115	   1.11338	  -5.72960
105997.69148	   7.00000	   0.16452	   1.10189	   0.11558	   1.10793	  -5.98826
106006.16848	   7.00000	   0.13007	   1.10421	   0.11419	   1.11010	  -5.90420
106016.85848	   7.00000	   0.10309	   1.11839	   0.11303	   1.12409	  -5.77078
106030.37249	   7.00000	   0.08153	   1.14240	   0.11852	   1.14854	  -5.92312
106047.47049	   7.00000	   0.06443	   1.17454	   0.13752	   1.18256	  -6.67806
106069.05649	   7.00000	   0.05102	   1.21462	   0.17083	   1.22657	  -8.00584
106096.29949	   7.00000	   0.04042	   1.24944	   0.22483	   1.26951	 -10.20099
106130.79450	   7.00000	   0.03192	   1.26874	   0.29005	   1.30147	 -12.87728
106174.34250	   7.00000	   0.02528	   1.27181	   0.34722	   1.31836	 -15.27027
106229.40751	   7.00000	   0.01999	   1.27669	   0.38708	   1.33408	 -16.86675
121425.13458	   8.00000	20004.45300	   0.39518	  -0.03396	   0.39664	   4.91141
121425.27658	   8.00000	15829.12600	   0.39978	  -0.01426	   0.40003	   2.04235
121425.41858	   8.00000	12516.70300	   0.40830	   0.00238	   0.40831	  -0.33359
121425.56058	   8.00000	9909.44240	   0.41254	   0.01497	   0.41282	  -2.07835
121425.72558	   8.00000	7835.48000	   0.42022	   0.02553	   0.42099	  -3.47700
121425.92558	   8.00000	6217.24610	   0.42803	   0.03676	   0.42961	  -4.90906
121426.16458	   8.00000	4905.29100	   0.43746	   0.04593	   0.43986	  -5.99437
121426.40258	   8.00000	3881.27370	   0.44560	   0.05233	   0.44866	  -6.69752
121426.64058	   8.00000	3070.98270	   0.45519	   0.06095	   0.45925	  -7.62639
121426.87858	   8.00000	2430.77780	   0.46755	   0.06863	   0.47256	  -8.35087
121427.11658	   8.00000	1923.15370	   0.47767	   0.07581	   0.48365	  -9.01778
121427.35458	   8.00000	1522.43580	   0.49025	   0.08219	   0.49709	  -9.51704
121427.59258	   8.00000	1203.84460	   0.50391	   0.08825	   0.51158	  -9.93327
121427.83158	   8.00000	 952.86591	   0.51864	   0.09497	   0.52727	 -10.37702
121428.06958	   8.00000	 754.27557	   0.53150	   0.10274	   0.54133	 -10.94044
121428.30758	   8.00000	 596.71857	   0.54858	   0.10748	   0.55901	 -11.08522
121428.54458	   8.00000	 471.96338	   0.56421	   0.11576	   0.57597	 -11.59419
121428.78358	   8.00000	 373.20856	   0.58263	   0.12251	   0.59537	 -11.87424
121429.02158	   8.00000	 295.47278	   0.60229	   0.12658	   0.61545	 -11.86896
121429.26058	   8.00000	 233.87738	   0.62354	   0.13516	   0.63802	 -12.23040
121429.49858	   8.00000	 185.05922	   0.64313	   0.13957	   0.65810	 -12.24451
121429.73458	   8.00000	 146.35823	   0.66515	   0.14518	   0.68081	 -12.31282
121429.97158	   8.00000	 115.77804	   0.68781	   0.15378	   0.70479	 -12.60314
121430.20558	   8.00000	  91.67210	   0.71283	   0.15852	   0.73025	 -12.53772
121430.45058	   8.00000	  72.51701	   0.73774	   0.16549	   0.75607	 -12.64351
121430.68058	   8.00000	  57.36816	   0.76551	   0.16856	   0.78385	 -12.41822
121430.91658	   8.00000	  45.36290	   0.79690	   0.17261	   0.81538	 -12.22164
121431.14858	   8.00000	  35.93134	   0.82482	   0.17544	   0.84327	 -12.00809
121431.39958	   8.00000	  28.40909	   0.85721	   0.17255	   0.87440	 -11.38104
121431.61358	   8.00000	  22.48202	   0.88953	   0.16727	   0.90512	 -10.64998
121431.87858	   8.00000	  17.79613	   0.91868	   0.15959	   0.93244	  -9.85459
121432.13058	   8.00000	  14.06813	   0.94646	   0.14757	   0.95789	  -8.86237
121432.34658	   8.00000	  11.14480	   0.96984	   0.13402	   0.97906	  -7.86785
121432.61358	   8.00000	   8.81772	   0.99040	   0.12074	   0.99773	  -6.95052
121432.79258	   8.00000	   6.97545	   1.00705	   0.10839	   1.01287	  -6.14298
121433.01058	   8.00000	   5.51730	   1.01581	   0.09592	   1.02032	  -5.39402
121433.27958	   8.00000	   4.36941	   1.02773	   0.08485	   1.03123	  -4.71990
121433.61458	   8.00000	   3.45686	   1.03815	   0.07456	   1.04082	  -4.10801
121434.03358	   8.00000	   2.73547	   1.04791	   0.06906	   1.05018	  -3.77041
121434.55858	   8.00000	   2.16054	   1.05527	   0.06753	   1.05743	  -3.66159
121435.21758	   8.00000	   1.70952	   1.05788	   0.06549	   1.05990	  -3.54238
121436.04658	   8.00000	   1.35352	   1.05913	   0.06220	   1.06095	  -3.36074
121437.08958	   8.00000	   1.07079	   1.06231	   0.05713	   1.06385	  -3.07838
121438.40258	   8.00000	   0.84734	   1.06868	   0.05209	   1.06995	  -2.79054
121440.05858	   8.00000	   0.67072	   1.07863	   0.04900	   1.07974	  -2.60084
121442.14758	   8.00000	   0.53067	   1.09229	   0.05052	   1.09346	  -2.64813
121444.78458	   8.00000	   0.41976	   1.10688	   0.06022	   1.10852	  -3.11409
121448.11558	   8.00000	   0.33183	   1.11624	   0.07769	   1.11894	  -3.98128
121452.32158	   8.00000	   0.26261	   1.11698	   0.09717	   1.12120	  -4.97190
121457.62958	   8.00000	   0.20791	   1.11070	   0.11214	   1.11634	  -5.76538
121464.33458	   8.00000	   0.16452	   1.10451	   0.11763	   1.11076	  -6.07925
121472.81059	   8.00000	   0.13007	   1.10507	   0.11676	   1.11122	  -6.03132
121483.50059	   8.00000	   0.10309	   1.11795	   0.11548	   1.12390	  -5.89764
121497.01459	   8.00000	   0.08153	   1.14010	   0.11997	   1.14640	  -6.00692
121514.11259	   8.00000	   0.06443	   1.17161	   0.13733	   1.17963	  -6.68516
121535.69859	   8.00000	   0.05102	   1.21097	   0.16823	   1.22260	  -7.90920
121562.94159	   8.00000	   0.04042	   1.24955	   0.21899	   1.26859	  -9.94060
121597.43660	   8.00000	   0.03192	   1.27269	   0.28523	   1.30426	 -12.63220
121640.98460	   8.00000	   0.02528	   1.27851	   0.34595	   1.32449	 -15.14091
121696.04961	   8.00000	   0.01999	   1.28215	   0.38903	   1.33987	 -16.87867
136864.49909	   9.00000	20004.45300	   0.39531	  -0.03352	   0.39673	   4.84605
136864.64109	   9.00000	15829.12600	   0.40041	  -0.01600	   0.40073	   2.28789
136864.78309	   9.00000	12516.70300	   0.40697	   0.00073	   0.40697	  -0.10322
136864.92509	   9.00000	9909.44240	   0.41315	   0.01369	   0.41337	  -1.89802
136865.09009	   9.00000	7835.48000	   0.42045	   0.02439	   0.42116	  -3.32012
136865.28909	   9.00000	6217.24610	   0.42814	   0.03435	   0.42952	  -4.58749
136865.52709	   9.00000	4905.29100	   0.43710	   0.04547	   0.43946	  -5.93887
136865.76509	   9.00000	3881.27370	   0.44508	   0.05174	   0.44808	  -6.63125
136866.00309	   9.00000	3070.98270	   0.45743	   0.06075	   0.46144	  -7.56489
136866.24109	   9.00000	2430.77780	   0.46737	   0.06757	   0.47223	  -8.22636
136866.47909	   9.00000	1923.15370	   0.47785	   0.07407	   0.48355	  -8.81134
136866.71609	   9.00000	1522.43580	   0.49091	   0.08093	   0.49753	  -9.36205
136866.95409	   9.00000	1203.84460	   0.50452	   0.08782	   0.51211	  -9.87416
136867.19309	   9.00000	 952.86591	   0.51882	   0.09636	   0.52769	 -10.52172
136867.43109	   9.00000	 754.27557	   0.53195	   0.10185	   0.54161	 -10.83939
136867.66909	   9.00000	 596.71857	   0.54933	   0.10848	   0.55994	 -11.17101
136867.90609	   9.00000	 471.96338	   0.56563	   0.11551	   0.57731	 -11.54205
136868.14509	   9.00000	 373.20856	   0.58338	   0.12002	   0.59560	 -11.62528
136868.38309	   9.00000	 295.47278	   0.60276	   0.12679	   0.61595	 -11.87890
136868.62209	   9.00000	 233.87738	   0.62093	   0.13430	   0.63529	 -12.20437
136868.86009	   9.00000	 185.05922	   0.64345	   0.14027	   0.65856	 -12.29754
136869.09609	   9.00000	 146.35823	   0.66419	   0.14621	   0.68010	 -12.41485
136869.33309	   9.00000	 115.77804	   0.68650	   0.15072	   0.70285	 -12.38293
136869.56709	   9.00000	  91.67210	   0.71166	   0.15766	   0.72891	 -12.49154
136869.81209	   9.00000	  72.51701	   0.73629	   0.16419	   0.75437	 -12.57106
136870.04209	   9.00000	  57.36816	   0.76338	   0.16744	   0.78153	 -12.37110
136870.27809	   9.00000	  45.36290	   0.79129	   0.17247	   0.80986	 -12.29593
136870.51109	   9.00000	  35.93134	   0.82484	   0.17316	   0.84282	 -11.85595
136870.76109	   9.00000	  28.40909	   0.85545	   0.17133	   0.87244	 -11.32563
