Repository: NREL/battery_capacity_from_eis

# Predicting battery capacity from impedance at varying temperature and state-of-charge using machine-learning

Paul Gasper<sup>1,*</sup>, Andrew Schiek<sup>1</sup>, Kandler Smith<sup>1</sup>, Yuta Shimonishi<sup>2</sup>, Shuhei Yoshida<sup>2</sup>

<sup>1</sup> National Renewable Energy Laboratory, Golden, CO, USA

<sup>2</sup> DENSO CORPORATION, Kariya, Aichi, Japan

<sup>*</sup> Corresponding author: Paul.Gasper@nrel.gov, pauljgasper@gmail.com

This repository provides the data and code used in the work "Predicting battery capacity from impedance at varying temperature and state-of-charge using machine-learning". This work uses machine-learning to develop models predicting battery capacity from impedance recorded at varying temperature and state-of-charge from 32 large-format NMC/Gr Li-ion batteries throughout the course of a 500-day aging study. The data set is comprised of a total of 727 electrochemical impedance spectroscopy (EIS) measurements, 622 DC internal resistance measurements, and 1216 capacity measurements. Further information on the aging study and observed degradation trends is reported in [Smith et al, (2021) JES *168* 100530](https://iopscience.iop.org/article/10.1149/1945-7111/ac2ebd/pdf).
Modeling is performed in MATLAB, with some data processing conducted using Python. A wide variety of feature engineering approaches with mutliple types of regression models are searched to find the optimal modeling approach, using a machine-learning pipeline approach in the style of the Python library sklearn, automating the investigation of thousands of potential models. Model performance is evaluated using both cross-validation within the training set (about 70% of the data) and testing on held-out data (about 30% of the data). An example result below uses impedance data from just two frequencies as inputs to a random forest model, trained using weights to help correct the model for imbalance of the data set, acheiving 2.6% mean absolute error on unseen data (left axes below). Models were interrogated with a variety of approaches, such as partial dependence (middle axes). The exhaustive search for the best model using any two frequencies helps inform rules for selecting frequencies that are sensitive to battery health but tolerant to the variation of temperature and SOC, suggesting that impedance near 10<sup>0</sup> Hz and 10<sup>3</sup> Hz is most effective for this data set; this approach could easily be replicated for other data sets to determine critical frequencies for other battery formats or chemistries. The best result achieves an error of 1.9% on test data using an ensemble of linear, GPR, and RF models.

## Repository structure and MATLAB file order

Paper figures and results can be replicated by running the associated MATLAB files in order. Python code for ECM modeling and ANN training are included in the python folder, but do not need to be run, as the outputs are saved and uploaded in the repository. A csv of just the data used for modeling after all data processing steps is saved at 'data/data.csv' (some capacity and DCIR measurements not used for modeling are used for data exploration).

- README.md: this document
- example_Denso_models.m: Replicates some of the more interesting models detailed in the paper and visualizes results. This is the most useful file for rapidly investigating the data and understanding/replicating this work.
- explore_Denso_data.m: Explores the data, creating many of the data exploration plots reported in the paper.
- model_Denso_data.m: Trains, cross-validates, and tests many thousands of possible models (takes many hours). Result files may be several GB.
- data: Data files from both this work and prior work by [Zhang et al (2020)](https://www.nature.com/articles/s41467-020-15235-7.pdf), and MATLAB scripts for processing the data files into a machine-learning ready format. Other data files are stored as '.mat' format.
- functions: Library of MATLAB functions used in this work.
- python: Jupyter notebooks running python code to train a neural network model and to fit equivalent circuit models to the EIS data used in this work.

## Other implementations
A similar approach is demonstrated using Python with the sklearn library  on the data from [Zhang et al (2020)](https://www.nature.com/articles/s41467-020-15235-7.pdf) at https://github.com/battery-data-commons/mrs-sp22-tutorial.

## Citation

Gasper P, Schiek A, Smith K, Shimonishi Y, and Yoshida S. (2022). _Submitted for publication._

File: python/impedance csvs/DensoData_EIS_vSOCvT/groupIdx32T25soc70_2.csv
31611.859,0.0027701377,0.023939218,0.0240989589262376,83.3993489249358
25107.627,0.0022829934,0.019536948,0.0196698855110839,83.3349197135096
19939.508,0.0019122297,0.015758801,0.0158743954651244,83.0813486987092
15838.402,0.0015953486,0.012655806,0.012755961847903,82.8153808348108
12581.648,0.0013868152,0.010128984,0.0102234814652939,82.203792435484
9992.9473,0.0012485428,0.0081085293,0.00820409084130535,81.2464053403384
7936.2651,0.0011256576,0.0064921686,0.00658903317363509,80.163451194908
6307.7344,0.0010438081,0.0051915334,0.00529542768744331,78.6316988559126
5006.6021,0.0009816715,0.0041406606,0.00425543759657037,76.6625147594252
3976.1829,0.00093252672,0.0033060263,0.00343502779898586,74.2478990273186
3161.0112,0.00089846447,0.0026381502,0.00278694723337426,71.1928986952788
2510.8032,0.0008673101,0.0020995159,0.00227160600102985,67.5544783033491
1993.0867,0.00084774534,0.0016692018,0.00187213963437959,63.0751379100447
1583.4799,0.00083440414,0.0013238972,0.00156490704676571,57.7782639766271
1257.1842,0.00082257268,0.0010431366,0.00132844261454605,51.7422066126972
999.04114,0.00082070654,0.0008179443,0.00115870276719324,44.9034177750163
793.22351,0.00082009396,0.00063755841,0.00103876601282012,37.8622508468222
630.20166,0.00082373555,0.00049091876,0.000958927257540289,30.7935241042638
500.80124,0.00082982681,0.0003734974,0.000910007056237223,24.2320708048977
397.58273,0.00083843461,0.00028102988,0.000884279587403592,18.5303284713458
315.90982,0.00084890862,0.0002057331,0.000873482657839247,13.6229832463379
251.04436,0.00086105679,0.00014531666,0.00087323291696927,9.57928513838074
199.29846,0.00087324798,9.9869598e-05,0.000878940254612771,6.52432427029639
158.22784,0.00088675419,6.3094994e-05,0.000888996047094933,4.06989295491839
125.68371,0.00089863082,3.5471687e-05,0.00089933063510174,2.26046484774538
99.904114,0.00091053644,1.5016851e-05,0.000910660262876244,0.944854209078253
79.314735,0.00092332368,-2.1462897e-06,0.000923326174549503,-0.133185276836947
63.004036,0.00093477644,-1.2724965e-05,0.000934863047463811,-0.779910283564318
50.080124,0.00094643811,-1.9766545e-05,0.000946644501574698,-1.19645961755373
39.758274,0.0009559454,-2.4008386e-05,0.000956246835487305,-1.43867011959052
31.586929,0.00096415682,-2.7119851e-05,0.000964538158846385,-1.61119370763327
25.072206,0.00097115396,-2.9062685e-05,0.000971588726613834,-1.71411788481403
19.929846,0.00097699102,-2.8628643e-05,0.000977410380730971,-1.67845060945278
15.836146,0.0009833714,-2.8991131e-05,0.000983798656237453,-1.68866865604441
12.573763,0.00098933699,-2.7341308e-05,0.000989714719959954,-1.58302271009046
9.9904118,0.00099308544,-2.5951755e-05,0.000993424473590003,-1.49693836485498
7.9395342,0.00099649583,-2.6610047e-05,0.000996851058989622,-1.52964126446384
6.3004036,0.0010005839,-2.7135202e-05,0.00100095177712355,-1.55344451478412
5.0016003,0.0010015989,-2.7864913e-05,0.00100198643197286,-1.59358222870537
3.9778514,0.0010058427,-2.4274843e-05,0.00100613557990261,-1.38249859296415
3.1552906,0.0010099057,-2.6962418e-05,0.00101026555661217,-1.52931691677193
2.5088308,0.0010111092,-2.731142e-05,0.00101147799184513,-1.54725987254138
1.9929847,0.0010144215,-2.9403764e-05,0.00101484755554695,-1.66029604068949
1.5814779,0.0010181054,-3.331032e-05,0.00101865017691436,-1.87393189265232
1.256837,0.0010208784,-3.5859783e-05,0.00102150801838427,-2.01176732414481
0.997765,0.0010235561,-3.9957915e-05,0.00102433574809159,-2.23559600855029
0.79266471,0.0010266423,-4.4169396e-05,0.00102759201422174,-2.46352625306689
0.62983716,0.0010312683,-4.9412607e-05,0.00103245140917887,-2.74319520170056
0.50003201,0.0010379493,-5.4664062e-05,0.00103938775682843,-3.0147225350111
0.39774463,0.0010459753,-6.5666754e-05,0.00104803456564704,-3.59233766162924
0.31545264,0.0010514399,-7.8964578e-05,0.00105440090472776,-4.2949289268461
0.25077033,0.0010555183,-9.0748101e-05,0.00105941214806608,-4.9139164342083
0.19933912,0.001063837,-0.00010162512,0.0010686799462814,-5.45673383558671
0.1580966,0.0010760499,-0.00011643157,0.0010823306785741,-6.17553559311033
0.12561099,0.0010894556,-0.00013620539,0.00109793688918645,-7.1262301182655
0.099904113,0.001101212,-0.00015814522,0.00111250967616145,-8.17237911264517
0.079303421,0.0011151738,-0.00018044948,0.0011296789893765,-9.191525630456
0.062969498,0.0011330971,-0.000208584,0.00115213554891966,-10.4304125087397
0.050035227,0.001158498,-0.00024337435,0.00118378574507464,-11.8640312819895
0.039727539,0.0011792742,-0.00029172332,0.00121482102970662,-13.8946186938757
0.031559534,0.0011960642,-0.00034128249,0.00124380195710661,-15.9254580777998
0.025077034,0.0012242565,-0.00039146113,0.00128531933545447,-17.7318944059993
0.019906489,0.0012708283,-0.00045874898,0.00135109407323544,-19.8487831691685
0.015796103,0.0013209352,-0.00055319775,0.00143209551120172,-22.7235697273619
0.012572499,0.0013684131,-0.0006556405,0.00151737235953864,-25.6002314507919
0.0099876244,0.0014341754,-0.00075946486,0.00162285117972659,-27.9033721107248
0.0079303421,0.0015311554,-0.00087766541,0.00176486073979213,-29.8215357691095
0.0062990519,0.0016425928,-0.0010217206,0.00193443120608519,-31.8823132997146
0.0050018891,0.001770141,-0.0011797077,0.00212723045703099,-33.681410227754

File: python/impedance csvs/DensoData_EIS_vSOCvT/groupIdx44T-10soc50_76.csv
31622.78,0.002223,0.025578,0.0256744194286843,85.0328691616319
25118.86,0.0021615,0.020618,0.020730991443971,84.0152250209971
19952.62,0.0021754,0.0166,0.0167419343314923,82.5340368792264
15848.93,0.0021275,0.013426,0.013593518023308,80.9957099687093
12589.25,0.0019199,0.01085,0.0110185532630196,79.9654220967396
10000,0.0017309,0.0088042,0.00897273383367633,78.8775383760286
7943.282,0.0016431,0.0071426,0.00732915495606417,77.044934669459
6309.573,0.0014947,0.005761,0.00595174336560306,75.4552253915949
5011.872,0.0013569,0.0046545,0.00484825204171565,73.7473114264849
3981.072,0.0012575,0.0037568,0.0039616729408168,71.4932479804178
3162.278,0.0011609,0.0029932,0.00321044156620238,68.8014270636701
2511.886,0.0010899,0.002395,0.0026313317939781,65.5309965072435
1995.262,0.0010431,0.0018893,0.00215812698884936,61.0965050720397
1584.893,0.001008,0.0014754,0.00178686014002216,55.6589327256568
1258.925,0.00098901,0.001133,0.00150393809051437,48.8818818584855
1000,0.00098345,0.00084588,0.00129718421085827,40.6993152450815
794.3282,0.00098738,0.00060407,0.00115750586577347,31.4579112621009
630.9573,0.0010023,0.00040016,0.00107922811101268,21.7639472230464
501.1872,0.0010269,0.00022589,0.00105145133130355,12.4059283842792
398.1072,0.0010604,7.4772e-05,0.00106303293080882,4.03342210146962
316.2278,0.0011027,-5.8257e-05,0.0011042378222326,-3.02419508610124
251.1886,0.0011537,-0.0001772,0.00116722899638417,-8.73198060108617
199.5262,0.0012129,-0.00028493,0.00124591794067667,-13.2200073138229
158.4893,0.0012796,-0.00038404,0.00133598760533173,-16.7058166786542
125.8925,0.0013529,-0.00047746,0.00143467991607884,-19.4387499737445
100,0.0014317,-0.00056884,0.00154056607634986,-21.6688090602973
79.43282,0.0015164,-0.00066144,0.00165437959175033,-23.5663954866823
63.09573,0.0016084,-0.00075994,0.00177889273527102,-25.2898898678544
50.11872,0.0017097,-0.00086663,0.00191679984528902,-26.879998802129
39.81072,0.0018238,-0.00098572,0.00207313539316659,-28.3901544681349
31.62278,0.0019558,-0.0011182,0.00225289255846789,-29.7581300427534
25.11886,0.0021114,-0.0012653,0.00246150239691128,-30.9330186700438
19.95262,0.0022962,-0.0014249,0.00270238310570504,-31.8215454306872
15.84893,0.0025158,-0.001594,0.00297826889988127,-32.3581702053905
12.58925,0.0027793,-0.0017658,0.00329280399204083,-32.429421118134
10,0.0030892,-0.0019288,0.00364189869161678,-31.9793681750491
7.94328,0.0034492,-0.0020682,0.00402174488002409,-30.9476310540558
6.30957,0.0038519,-0.0021686,0.00442040264794962,-29.3792885837025
5.01187,0.0042759,-0.0022159,0.00481596653019931,-27.394549393745
3.98107,0.0047076,-0.0022037,0.00519786412384933,-25.0850171681806
3.16228,0.0051276,-0.0021291,0.00555205804814755,-22.5493731874911
2.51189,0.0055148,-0.0020056,0.00586817266276309,-19.9851085524797
1.99526,0.0058529,-0.0018462,0.00613717303406055,-17.5070136622936
1.58489,0.0061485,-0.0016672,0.00637052651591688,-15.1712675482571
1.25893,0.0063903,-0.0014813,0.00655973961221023,-13.0509188864861
1,0.006584,-0.001294,0.00670995469433289,-11.1190253981771
0.79433,0.006745,-0.0011246,0.00683811013073057,-9.46590365914042
0.63096,0.0068644,-0.00096999,0.00693259460520374,-8.04306145950711
0.50119,0.0069616,-0.00083286,0.00701124313796063,-6.82222933276042
0.39811,0.007034,-0.00072364,0.00707112514735809,-5.87377974624003
0.31623,0.0070961,-0.00062368,0.00712345505723171,-5.02284963241757
0.25119,0.0071434,-0.00055527,0.00716494859248132,-4.44477160940619
0.19953,0.0071857,-0.00048908,0.00720232488411902,-3.89371503481886
0.15849,0.0072218,-0.00043932,0.00723515012300367,-3.4811544493162
0.12589,0.0072528,-0.00040854,0.00726429712853212,-3.22398356921131
0.1,0.0072772,-0.0003919,0.00728774488096284,-3.08257939155504
0.07943,0.0073171,-0.0003835,0.00732714300802161,-3.00021113988289
0.0631,0.0073512,-0.00039038,0.00736155812205541,-3.03979436696705
0.05012,0.0073756,-0.00041565,0.00738730263915727,-3.2254769359506
0.03981,0.0073999,-0.00044345,0.00741317529217406,-3.42943338209362
0.03162,0.0074197,-0.00047813,0.00743508953455841,-3.68707702516839
0.02512,0.0074662,-0.00054191,0.00748584055989039,-4.15134929189466
0.01995,0.0074981,-0.00062253,0.00752389840514211,-4.74609875904166
0.01585,0.0075499,-0.00071131,0.00758333382662929,-5.38220551577548
0.01259,0.0076075,-0.00082706,0.00765232543045576,-6.20462268424598
0.01,0.0076676,-0.00096822,0.00772848883860228,-7.19688773731243
0.00794,0.007777,-0.0011562,0.00786247591029696,-8.45617706782355
0.00631,0.0078609,-0.001357,0.00797716727980553,-9.79424444286456
0.00501,0.0079877,-0.0015731,0.00814112982945242,-11.1412681962717
