Repository: NREL/battery_capacity_from_eis

# Predicting battery capacity from impedance at varying temperature and state-of-charge using machine-learning

Paul Gasper<sup>1,*</sup>, Andrew Schiek<sup>1</sup>, Kandler Smith<sup>1</sup>, Yuta Shimonishi<sup>2</sup>, Shuhei Yoshida<sup>2</sup>

<sup>1</sup> National Renewable Energy Laboratory, Golden, CO, USA

<sup>2</sup> DENSO CORPORATION, Kariya, Aichi, Japan

<sup>*</sup> Corresponding author: Paul.Gasper@nrel.gov, pauljgasper@gmail.com

This repository provides the data and code used in the work "Predicting battery capacity from impedance at varying temperature and state-of-charge using machine-learning". This work uses machine-learning to develop models predicting battery capacity from impedance recorded at varying temperature and state-of-charge from 32 large-format NMC/Gr Li-ion batteries throughout the course of a 500-day aging study. The data set is comprised of a total of 727 electrochemical impedance spectroscopy (EIS) measurements, 622 DC internal resistance measurements, and 1216 capacity measurements. Further information on the aging study and observed degradation trends is reported in [Smith et al, (2021) JES *168* 100530](https://iopscience.iop.org/article/10.1149/1945-7111/ac2ebd/pdf).
Modeling is performed in MATLAB, with some data processing conducted using Python. A wide variety of feature engineering approaches with mutliple types of regression models are searched to find the optimal modeling approach, using a machine-learning pipeline approach in the style of the Python library sklearn, automating the investigation of thousands of potential models. Model performance is evaluated using both cross-validation within the training set (about 70% of the data) and testing on held-out data (about 30% of the data). An example result below uses impedance data from just two frequencies as inputs to a random forest model, trained using weights to help correct the model for imbalance of the data set, acheiving 2.6% mean absolute error on unseen data (left axes below). Models were interrogated with a variety of approaches, such as partial dependence (middle axes). The exhaustive search for the best model using any two frequencies helps inform rules for selecting frequencies that are sensitive to battery health but tolerant to the variation of temperature and SOC, suggesting that impedance near 10<sup>0</sup> Hz and 10<sup>3</sup> Hz is most effective for this data set; this approach could easily be replicated for other data sets to determine critical frequencies for other battery formats or chemistries. The best result achieves an error of 1.9% on test data using an ensemble of linear, GPR, and RF models.

## Repository structure and MATLAB file order

Paper figures and results can be replicated by running the associated MATLAB files in order. Python code for ECM modeling and ANN training are included in the python folder, but do not need to be run, as the outputs are saved and uploaded in the repository. A csv of just the data used for modeling after all data processing steps is saved at 'data/data.csv' (some capacity and DCIR measurements not used for modeling are used for data exploration).

- README.md: this document
- example_Denso_models.m: Replicates some of the more interesting models detailed in the paper and visualizes results. This is the most useful file for rapidly investigating the data and understanding/replicating this work.
- explore_Denso_data.m: Explores the data, creating many of the data exploration plots reported in the paper.
- model_Denso_data.m: Trains, cross-validates, and tests many thousands of possible models (takes many hours). Result files may be several GB.
- data: Data files from both this work and prior work by [Zhang et al (2020)](https://www.nature.com/articles/s41467-020-15235-7.pdf), and MATLAB scripts for processing the data files into a machine-learning ready format. Other data files are stored as '.mat' format.
- functions: Library of MATLAB functions used in this work.
- python: Jupyter notebooks running python code to train a neural network model and to fit equivalent circuit models to the EIS data used in this work.

## Other implementations
A similar approach is demonstrated using Python with the sklearn library  on the data from [Zhang et al (2020)](https://www.nature.com/articles/s41467-020-15235-7.pdf) at https://github.com/battery-data-commons/mrs-sp22-tutorial.

## Citation

Gasper P, Schiek A, Smith K, Shimonishi Y, and Yoshida S. (2022). _Submitted for publication._

File: python/impedance csvs/DensoData_EIS/seriesIdx17t443.6868N2600T-10soc50_576.csv
31622.78,0.0014499,0.01504,0.0151097256761994,84.4935353180925
25118.86,0.0014658,0.011969,0.0120584215650308,83.0179608348811
19952.62,0.0014512,0.0096204,0.00972923828467573,81.4218280324283
15848.93,0.001463,0.0077381,0.00787518638573082,79.2937744801275
12589.25,0.0013975,0.006202,0.00635750031458906,77.3015918828957
10000,0.0012286,0.0049401,0.00509058404998876,76.033912365967
7943.282,0.0012831,0.0039817,0.00418333365869853,72.1385009212649
6309.573,0.0012314,0.0031834,0.00341326552146182,68.8525765474247
5011.872,0.0011859,0.0025166,0.00278201983637788,64.768731876279
3981.072,0.0011621,0.0019992,0.0023124180093573,59.8313119842731
3162.278,0.0011504,0.0015716,0.0019476515910193,53.7961381426232
2511.886,0.0011325,0.0012359,0.00167630697069481,47.4998411890072
1995.262,0.0011326,0.00095788,0.00148334650516998,40.2223862076034
1584.893,0.0011328,0.0007221,0.00134337792523176,32.5153527698678
1258.925,0.0011416,0.00053388,0.00126026918330966,25.0635844596232
1000,0.001152,0.00037846,0.00121257410973515,18.1866087979163
794.3282,0.0011703,0.00024728,0.00119613941010235,11.9308931814976
630.9573,0.0011927,0.00013625,0.0012004571431334,6.51702431640923
501.1872,0.0012188,4.0634e-05,0.00121947716745989,1.90949679025706
398.1072,0.0012498,-3.995e-05,0.00125043834014317,-1.83084275179319
316.2278,0.0012852,-0.00011299,0.00129015726952182,-5.02431347012966
251.1886,0.0013252,-0.00017834,0.00133714628803284,-7.66458295009528
199.5262,0.0013701,-0.00023789,0.00139059902995076,-9.85004630038363
158.4893,0.0014201,-0.00029357,0.00145012666857071,-11.6799364691465
125.8925,0.0014748,-0.0003455,0.00151472944448836,-13.1848563733547
100,0.0015351,-0.00039556,0.00158524437346423,-14.4494767519088
79.43282,0.0016011,-0.00044353,0.00166139702386275,-15.4835723858776
63.09573,0.0016726,-0.00049142,0.00174329698456689,-16.3731072090913
50.11872,0.0017518,-0.00053914,0.00183288711589121,-17.1064521664695
39.81072,0.0018384,-0.00058642,0.00192966395426769,-17.6918455578973
31.62278,0.0019337,-0.00063129,0.0020341393153125,-18.0801721797211
25.11886,0.0020378,-0.00067352,0.0021462194739588,-18.2894075296314
19.95262,0.0021498,-0.00070994,0.0022639909106708,-18.2750504659879
15.84893,0.0022677,-0.00074031,0.00238548154176468,-18.0797130248987
12.58925,0.0023883,-0.00076439,0.0025076421120447,-17.7475876569804
10,0.0025087,-0.00078228,0.00262783897687815,-17.3188802394021
7.94328,0.0026277,-0.00079689,0.00274587708430294,-16.8707253206641
6.30957,0.0027448,-0.0008092,0.00286159600223372,-16.4261498955915
5.01187,0.0028577,-0.00082434,0.00297422018781394,-16.0908804199749
3.98107,0.0029722,-0.00084456,0.00308986317392858,-15.8626661682904
3.16228,0.0030826,-0.00087096,0.00320327864563793,-15.7771461790886
2.51189,0.0031996,-0.00090533,0.00332521616874753,-15.7989133920114
1.99526,0.0033294,-0.00095088,0.00346252467635972,-15.9393952861326
1.58489,0.0034638,-0.0009952,0.00360393305709193,-16.0301264198289
1.25893,0.0035971,-0.0010591,0.00374977615598585,-16.4060962685507
1,0.0037539,-0.0011181,0.00391687538989945,-16.5861752617067
0.79433,0.0039342,-0.0011826,0.00410809839220046,-16.7305039066332
0.63096,0.004145,-0.0012297,0.00432356185222323,-16.5240791788848
0.50119,0.0043504,-0.001245,0.00452504200643486,-15.9700932556922
0.39811,0.0045777,-0.0013029,0.00475950477465881,-15.8873555377159
0.31623,0.0048138,-0.0013012,0.00498656112767105,-15.1259259353528
0.25119,0.0050444,-0.0012556,0.00519831729697217,-13.9774325247821
0.19953,0.0052683,-0.0012219,0.00540814427507255,-13.0579844040792
0.15849,0.0054579,-0.0011405,0.00557578807524102,-11.8028695788603
0.12589,0.0056396,-0.0010623,0.00573877769651343,-10.6674934890049
0.1,0.005802,-0.00099575,0.00588682614508871,-9.73833635330245
0.07943,0.0059157,-0.00089862,0.00598356285121164,-8.63744058840555
0.0631,0.0060216,-0.00084015,0.00607992751457614,-7.94278808929415
0.05012,0.0061168,-0.00078601,0.00616709445039558,-7.32239167818002
0.03981,0.0061849,-0.00073891,0.00622888240361784,-6.81283582173744
0.03162,0.0062569,-0.00072325,0.00629856238934727,-6.59369234887497
0.02512,0.0063223,-0.00073384,0.00636474653349212,-6.62079045341463
0.01995,0.0063745,-0.00077338,0.00642124340563415,-6.91754583479167
0.01585,0.006423,-0.00083213,0.00647667888171862,-7.3818223289932
0.01259,0.0064852,-0.00092668,0.0065510728024042,-8.13203187645904
0.01,0.0065662,-0.0010285,0.00664626170790769,-8.90221883888686
0.00794,0.006655,-0.0011746,0.00675786283968534,-10.0095514487958
0.00631,0.0067509,-0.0013392,0.00688244923337615,-11.2202999835945
0.00501,0.0068865,-0.0015449,0.00705766237928679,-12.6442474321818

File: python/impedance csvs/DensoData_EIS/seriesIdx20t93.1167N800T25soc50_753.csv
31622.78,0.001607,0.012283,0.0123876768604933,82.5462583811734
25118.86,0.0015049,0.0099207,0.0100341921697763,81.3743949968981
19952.62,0.0013965,0.0080803,0.00820008904463848,80.1945617524289
15848.93,0.0012974,0.0065233,0.00665106680540799,78.7513944745779
12589.25,0.0012327,0.0053068,0.00544808916318373,76.9228525598047
10000,0.0010623,0.004339,0.00446714699668592,76.2431048015522
7943.282,0.0010373,0.0034968,0.00364741024975256,73.4773975955137
6309.573,0.00094322,0.0028236,0.00297697513063176,71.5281687001032
5011.872,0.00087083,0.0022895,0.00244952141017383,69.1752795637069
3981.072,0.00081137,0.0018473,0.00201763192056926,66.287986973959
3162.278,0.00075748,0.0014878,0.00166952831374613,63.0181010952393
2511.886,0.00072776,0.0011968,0.00140070155907674,58.6967077514368
1995.262,0.00069999,0.00096193,0.00118966185321712,53.9568696252878
1584.893,0.00067936,0.00076386,0.00102225833779921,48.3508213655162
1258.925,0.00066807,0.0006009,0.000898553468025137,41.9700078375064
1000,0.00066212,0.00046944,0.000811650668699287,35.3364634279647
794.3282,0.00065962,0.00036343,0.000753113477040479,28.853390275243
630.9573,0.00066137,0.00027856,0.000717639150618192,22.8401604366019
501.1872,0.00066518,0.00021036,0.000697650171647653,17.5493100932127
398.1072,0.00067071,0.00015556,0.000688513484036442,13.0579259170202
316.2278,0.00067758,0.00011181,0.000686743134294039,9.37015065513143
251.1886,0.00068578,7.7514e-05,0.000690146816696274,6.44879584203025
199.5262,0.00069441,5.0413e-05,0.000696237544713728,4.15229270190307
158.4893,0.00070356,2.9949e-05,0.000704197142994062,2.43748362820264
125.8925,0.00071223,1.4607e-05,0.000712379770451829,1.17490437292806
100,0.00072067,3.6984e-06,0.000720679489830646,0.294033122976729
79.43282,0.00072844,-3.9699e-06,0.000728450817630133,-0.312251198741762
63.09573,0.00073553,-8.9495e-06,0.000735584444132861,-0.697107224109423
50.11872,0.00074112,-1.2043e-05,0.000741217841291614,-0.930959019845575
39.81072,0.00074615,-1.3994e-05,0.000746281216791633,-1.07445305662633
31.62278,0.00075049,-1.5188e-05,0.000750643667424165,-1.15936192258612
25.11886,0.0007541,-1.5811e-05,0.00075426573415541,-1.20112831038683
19.95262,0.00075717,-1.6156e-05,0.000757342343485428,-1.22235451966292
15.84893,0.00076,-1.65e-05,0.000760179090741123,-1.24372614461497
12.58925,0.00076263,-1.6826e-05,0.000762815594476149,-1.26391881137951
10,0.00076504,-1.7274e-05,0.000765234991800558,-1.29347374283853
7.94328,0.00076734,-1.7842e-05,0.000767547400858084,-1.33198729315078
6.30957,0.00076963,-1.8416e-05,0.000769850301004033,-1.37073367907891
5.01187,0.00077182,-1.9524e-05,0.000772066900583104,-1.4490480784109
3.98107,0.00077406,-2.0506e-05,0.000774331569572105,-1.51749544072683
3.16228,0.00077661,-2.2093e-05,0.000776924187259606,-1.62951075448197
2.51189,0.00077905,-2.3902e-05,0.00077941658187647,-1.75733811238516
1.99526,0.000782,-2.6339e-05,0.000782443443912082,-1.92908344479606
1.58489,0.00078464,-2.8628e-05,0.000785162080072643,-2.08953956045102
1.25893,0.00078753,-3.2082e-05,0.000788183199277934,-2.33279668372503
1,0.00079072,-3.5279e-05,0.000791506617938852,-2.55463143787338
0.79433,0.00079447,-4.052e-05,0.000795502640661865,-2.91970127426516
0.63096,0.00079871,-4.5678e-05,0.000800015089722688,-3.27316413083559
0.50119,0.00080358,-5.0124e-05,0.000805141746387554,-3.56924975413658
0.39811,0.0008091,-5.8788e-05,0.000811232912882607,-4.15572315814183
0.31623,0.00081565,-6.7097e-05,0.000818405113564792,-4.70267673926752
0.25119,0.00082391,-7.4249e-05,0.000827248815110061,-5.1494626929724
0.19953,0.0008325,-8.94e-05,0.000837286456357679,-6.12935474817641
0.15849,0.00084081,-9.8529e-05,0.000846563299429523,-6.68363408805296
0.12589,0.00085352,-0.00011355,0.000861040064631141,-7.57797777651241
0.1,0.0008635,-0.00012748,0.000872859324519135,-8.39801380970172
0.07943,0.00087884,-0.00014692,0.00089103604416432,-9.49065316924684
0.0631,0.00089199,-0.00016444,0.000907020768064326,-10.4453062391093
0.05012,0.00090917,-0.00018564,0.000927929037426893,-11.5403742175178
0.03981,0.00092806,-0.00021947,0.000953657404155182,-13.3050231792123
0.03162,0.0009465,-0.00025173,0.000979403003313753,-14.8935451317033
0.02512,0.0009706,-0.00028769,0.00101233882475187,-16.5100492114197
0.01995,0.0010018,-0.0003335,0.00105585296798371,-18.4126407245653
0.01585,0.0010375,-0.00038761,0.00110754131394725,-20.485688188621
0.01259,0.0010828,-0.00045664,0.00117514932225654,-22.8661968769871
0.01,0.0011394,-0.00053578,0.0012590840195952,-25.1843147164061
0.00794,0.0012118,-0.00062547,0.00136369789942641,-27.3004995746159
0.00631,0.0012968,-0.00072114,0.00148382382363945,-29.078082131903
0.00501,0.0013982,-0.00082378,0.00162282985195614,-30.5053923239918

File: python/impedance csvs/DensoData_EIS/seriesIdx27t29.5528N100T-10soc50_989.csv
31622.78,0.00190047160845296,0.0120143889026808,0.0121357388838812,81.9558420451892
25118.86,0.00179420599267165,0.00979056796975108,0.00992814832646445,80.4739802293331
19952.62,0.00159383198446891,0.00789202514685896,0.00804527679913405,78.7578715137535
15848.93,0.00150402387902091,0.0063925180640558,0.00656052931255271,76.9412151399898
12589.25,0.00131196646627373,0.00515004234193688,0.00531609631189596,75.4892361996051
10000,0.00120355464398942,0.00420515321212261,0.0043802814409164,73.5686421400014
7943.282,0.00116097998801527,0.00336030920210369,0.00355459914412378,70.7295140757764
6309.573,0.0010833467293883,0.0027042415891314,0.00291092168102184,67.9807159556855
5011.872,0.00102534149519348,0.00216595271924748,0.00239435613586487,64.4659132064479
3981.072,0.000984890180688373,0.00172506357118483,0.00198252044709874,60.0821681374851
3162.278,0.000952574951355232,0.00136416455919635,0.00165746281795756,54.8948122910977
2511.886,0.000932288230367109,0.00105761582675647,0.00140116444014258,48.4403688383794
1995.262,0.000920383801881135,0.000814232597798573,0.00119938148610028,41.3744916282622
1584.893,0.000916727427446538,0.000606626744678195,0.00106377857781737,33.4180018545279
1258.925,0.00092103398149152,0.000437988214524945,0.00100615433973733,25.4065411829476
1000,0.000931522556874059,0.000292777277695547,0.000977559948805393,17.4541467665374
794.3282,0.000947887171849208,0.000169255290936082,0.000964083359292611,10.1382753545094
630.9573,0.000972984228215857,6.72512098163309e-05,0.000975564057722695,3.96625780382996
501.1872,0.00100095854998531,-2.92348482988833e-05,0.00100144346756489,-1.66606005723608
398.1072,0.00103541257873929,-0.000115532925363024,0.00104183103117872,-6.36708956207243
316.2278,0.00107550577683824,-0.000189459436428727,0.00109313584925623,-9.85344096931026
251.1886,0.00112285230384985,-0.000253540629164302,0.00115489756280822,-13.2678915888259
199.5262,0.00117695316418748,-0.000315634365687901,0.00122544270580238,-15.904964472869
158.4893,0.00123828179776464,-0.000387097293386424,0.00129681643828235,-17.9543862048053
125.8925,0.00130581506634271,-0.000457960876765147,0.00137414470776818,-19.6327914915756
100,0.00137578832928383,-0.000522137704800613,0.00145789813035156,-20.9779012300262
79.43282,0.00145264652588224,-0.000586982088121095,0.00154882595463453,-22.1227693834658
63.09573,0.00153650974459489,-0.000654621797685308,0.00164688327842321,-23.1278432449535
50.11872,0.00162759807387871,-0.000724188267828988,0.0017519707747218,-23.9887419498696
39.81072,0.00172906926804742,-0.000799834428128167,0.00186752683799732,-24.7464756377026
31.62278,0.00184204090450084,-0.000879719135617818,0.00199388211289987,-25.3479406578389
25.11886,0.00196705862455179,-0.000961853854041719,0.00213896855637708,-25.7311235430895
19.95262,0.00210638018251397,-0.0010446896208736,0.00233547069789595,-25.8529165510682
15.84893,0.00226231695545311,-0.00112237512576833,0.00254284555188555,-25.6757403658139
12.58925,0.00248574871371543,-0.0011894162659463,0.00276512343135683,-25.1259287515381
10,0.0027155098211215,-0.00124020232115912,0.00299030282429935,-24.2325487234375
7.94328,0.00295540628964665,-0.00126824779726214,0.00321962814627301,-22.9737772777385
6.30957,0.00319583425901942,-0.00126999633000496,0.00344410529835993,-21.4247529934951
5.01187,0.00343303422464351,-0.0012242749886592,0.00365681733149202,-19.5513980507123
3.98107,0.00365760863301783,-0.00113902277537577,0.00385059521460844,-17.1345029962881
3.16228,0.00386514510419101,-0.00103220158419494,0.00401941720946613,-14.5795743550592
2.51189,0.00404011188681224,-0.000907596565026154,0.00415199853748569,-12.3511807174529
1.99526,0.00417530902527705,-0.000756022563014661,0.00425740847575474,-10.6929063355149
1.58489,0.00427792420563963,-0.000647623095047775,0.00433459884787297,-9.32498282162187
1.25893,0.00434171028751821,-0.000571460069544452,0.00438194291018765,-8.19607646789245
1,0.00439359654343962,-0.000500723314680829,0.00442185943402053,-7.15655600209123
0.79433,0.00443340561173163,-0.000436804443880527,0.00445192980612132,-6.28547638270999
0.63096,0.00446546791620623,-0.000388526937872486,0.00447803089500749,-5.5276681240087
0.50119,0.00449009363939129,-0.000347331824501263,0.00449969922844765,-4.9020939251652
0.39811,0.00450791670893567,-0.000318989237885404,0.00451616466972097,-4.47249087485749
0.31623,0.00452632754269408,-0.000295178936884908,0.00453336252440295,-4.11449300073893
0.25119,0.00455663747857749,-0.000283859679679539,0.00456487399133939,-3.8631570484278
0.19953,0.00456010924031358,-0.00027924052253623,0.00456869588871491,-3.73811470768931
0.15849,0.00459839611653506,-0.000267912623084194,0.00460590113710667,-3.55083749023479
0.12589,0.00465275998596195,-0.000310230082474504,0.00466321006892403,-3.78485809702725
0.1,0.00466318370281272,-0.000304943653563244,0.00467336966994028,-3.75992858833492
0.07943,0.00466302664652161,-0.000322212865859733,0.00467648443865248,-4.00129475802821
0.0631,0.00469206850665761,-0.000332837118846875,0.00470837385994448,-4.21285820864
0.05012,0.00474313757827743,-0.000360021031161587,0.00475895183290776,-4.48282110744224
0.03981,0.00479339033846644,-0.000383037493100769,0.00480938326753179,-4.7359098685886
0.03162,0.00479663490824309,-0.000437516722035183,0.00482239255920202,-5.46412458679128
0.02512,0.00484036765085781,-0.000502068201026419,0.00487512547009716,-6.20695791379558
0.01995,0.00495512700821214,-0.000565553576710159,0.00498942369623505,-6.81580470529453
0.01585,0.00500919427990141,-0.000658818497981086,0.00506147791725744,-8.11162910463004
0.01259,0.00506681112580563,-0.000769173513578834,0.00514227929106914,-9.42441338149081
0.01,0.00513615004530942,-0.000895730166220285,0.00522877871800686,-10.7446507697045
0.00794,0.00503584447904844,-0.00107559082289537,0.00519201092117954,-12.8586843707605
0.00631,0.00521402879175543,-0.00124881211300088,0.00538781999953805,-14.6217674685543
0.00501,0.0052851073327741,-0.00145337936611357,0.00548229146205442,-15.4665199220779

File: python/impedance csvs/DensoData_EIS/seriesIdx3t450N10T-10soc50_58.csv
31622.78,0.00179591166388682,0.0145407417953706,0.0146454924727561,83.1309787377216
25118.86,0.00173175324643974,0.0117130231559651,0.0118276687652083,81.8051251351433
19952.62,0.00160543594150344,0.00942131555307496,0.00954076196229973,80.6003922444961
15848.93,0.00150785144188508,0.00760687285019122,0.00774305525297233,79.1173117501405
12589.25,0.00140666873472574,0.00612247706661717,0.00627266611852571,77.44053516302
10000,0.00122321214311849,0.00489769976637213,0.00504834730965168,75.9617849937994
7943.282,0.00120660759794108,0.00399051424721761,0.00416954732254438,73.1538978503495
6309.573,0.00111919156150305,0.00322371520783579,0.00341295826015423,70.8217699049969
5011.872,0.00104946545615374,0.0025695657184269,0.00277696248666406,67.7107624104575
3981.072,0.00100387303414505,0.00206268829034785,0.00229627816540766,63.9207620059039
3162.278,0.000961295047237064,0.00163695646750032,0.0018997102547281,59.4906105424935
2511.886,0.000931686156867175,0.00128248950478614,0.00158843637972231,53.829764956636
1995.262,0.000922579199386596,0.000997953880372855,0.00136091808543865,47.1532648920415
1584.893,0.000910439668337499,0.000757611239105634,0.001185711724619,39.7099791297393
1258.925,0.000912741106681584,0.000557790333341238,0.00107035174460067,31.4045829726677
1000,0.000919609485286296,0.000392329240574883,0.00100026225387606,23.0916310470233
794.3282,0.000935945429282936,0.000250115555508335,0.000968879876815182,14.9579923146608
630.9573,0.000956771091013101,0.000126870163147207,0.000965106022493588,7.55123814719826
501.1872,0.000983717971868674,2.15363238096336e-05,0.000983988761973557,1.2524072211611
398.1072,0.00101668261861661,-7.17551538642537e-05,0.00101931194414647,-4.03845169433346
316.2278,0.00105617833355187,-0.000156117234183504,0.00106781307293365,-8.40917760010081
251.1886,0.00110150902686773,-0.000233476023792106,0.00112620357640942,-11.9684903489779
199.5262,0.00115378349659687,-0.000305477902331993,0.00119296762553677,-14.8313076968457
158.4893,0.00121190187711745,-0.000373774946161616,0.00126642253289583,-17.1438012405075
125.8925,0.00127585205405532,-0.000439696667186366,0.00134605498390074,-19.0200666535858
100,0.00134461606121922,-0.000505199940647888,0.00143227328600087,-20.5826605867979
79.43282,0.00141974170861177,-0.0005724973815752,0.00152596107452621,-21.9383981425032
63.09573,0.00150252382627633,-0.000643053671878927,0.00162857656028238,-23.1395142908483
50.11872,0.00159498009571759,-0.000718833677514146,0.00174259062518332,-24.2155845595192
39.81072,0.00170037296538138,-0.000800266698357278,0.00187076986138283,-25.151947017312
31.62278,0.00182086845526018,-0.000886711209317068,0.00201482940296402,-25.8986135983279
25.11886,0.00196107130641813,-0.000975386935571149,0.00217711438726457,-26.3658155201239
19.95262,0.00212243760567006,-0.00106207297131794,0.0023762428363284,-26.4775679505999
15.84893,0.00230551714406084,-0.00114127295568526,0.00258349910113122,-26.1970954748183
12.58925,0.00250835693049708,-0.00120547848409649,0.00280055975074386,-25.4776567466699
10,0.00275475021410225,-0.0012479301828106,0.00302521705870308,-24.3418936522557
7.94328,0.00299276129574488,-0.0012631584658305,0.00324907523370868,-22.8537329649499
6.30957,0.0032338198706935,-0.00124594549824934,0.00346612208693487,-21.0395553267265
5.01187,0.00346178658964531,-0.00120146508200559,0.00366489157072438,-19.1064806240551
3.98107,0.00367356458565363,-0.00113372166230368,0.00384502267617706,-17.1164363504614
3.16228,0.00386136327852784,-0.00104548857099755,0.00400078656300336,-15.1161036740913
2.51189,0.00402607119452739,-0.000949628571432525,0.00413683386949121,-13.2398302900309
1.99526,0.00416586396083727,-0.000848905726887103,0.00425173216291211,-11.4875435817918
1.58489,0.00427750258336162,-0.000750679118790918,0.00434306744131699,-9.92652439379079
1.25893,0.00436805316850597,-0.000660784105451628,0.00441786186135948,-8.57994121976406
1,0.00444566424732586,-0.000576329936200373,0.00448295410934074,-7.36714385847477
0.79433,0.00450369309199523,-0.000502589222890507,0.00453171068172296,-6.3507252504023
0.63096,0.00455004730475704,-0.000442698560372277,0.00457158192886308,-5.5428207600429
0.50119,0.00459017428100763,-0.000388330992300409,0.00460659710493401,-4.82460309311797
0.39811,0.00462886507325736,-0.000352337750039778,0.00464226809059714,-4.34463565414521
0.31623,0.00465685496542957,-0.000313667837642555,0.00466742627369846,-3.84526614909821
0.25119,0.00467575945501252,-0.000293510135984262,0.00468496639407877,-3.58692390767465
0.19953,0.00470192093745845,-0.000278891559843736,0.00471018977231216,-3.38998200982556
0.15849,0.00472453385519007,-0.000267604754980372,0.00473210900621826,-3.23891598576716
0.12589,0.00475233922907691,-0.00026672494638496,0.00475981557264529,-3.21346377425754
0.1,0.00477221642979078,-0.000268658436292368,0.00477977297127928,-3.22850383394666
0.07943,0.00479636116904754,-0.000286474332027423,0.00480491287058705,-3.45833509898278
0.0631,0.00481051347427958,-0.000303328294079908,0.00482006806672777,-3.61977567541166
0.05012,0.00483860217352271,-0.000329857476311847,0.00484983251316561,-3.90183377078666
0.03981,0.00487057876515249,-0.000374225094054294,0.00488491961644339,-4.39531877988628
0.03162,0.00489730069814117,-0.000416479345553312,0.00491498718255128,-4.86812443676811
0.02512,0.00493788038078199,-0.000478835302088025,0.00496110303422018,-5.70440087154458
0.01995,0.00497322748783636,-0.000555134942898936,0.00500404888481149,-6.36454436180434
0.01585,0.00501774082774051,-0.000648846525478554,0.00505937344235728,-7.35770243335746
0.01259,0.0050716719266651,-0.000753673524298766,0.00512712742598972,-8.4307030143719
0.01,0.00513626636722733,-0.000884596691236271,0.00521161542646981,-9.75559472151997
0.00794,0.00522538543408156,-0.00104983944621626,0.00532944465850975,-11.342227576471
0.00631,0.00532025678387656,-0.00123711360515974,0.00546222891977203,-13.0925852003
0.00501,0.00546026849973423,-0.00145881493302146,0.00565125923461491,-14.9361098207411
